Repository: metanorma/mn-samples-itu

= Metanorma-ITU sample documents

image:https://travis-ci.com/riboseinc/mn-itu-docs.svg?branch=master["Build Status", link="https://travis-ci.com/riboseinc/mn-itu-docs"]

== Purpose

This repository provides Metanorma-ITU documents in sample form.

== Access

Documents in this repository are available through the deployed mini-site:

* https://riboseinc.github.io/mn-itu-docs/[Metanorma-ITU documents]



== References for authoring Metanorma ITU documents

This repository also contains references relating to authoring ITU documents, including:

Authoring (`references/authoring/`)

* ITU-T: Author's Guide for drafting ITU-T Recommendations
* ITU-T: Recommendation skeleton
* ITU-R: Format of ITU-R Recommendations

ITU-T Recommendation samples (`references/itu-t/`)

* One document from every ITU-T "Serie" (e.g. A)
* Within the collection the various types of recommendations are included, such as:
** "Recommendation"
** "Amendment"
** "Corrigendum"
** "Errata"

NOTE: These documents are publicly available on https://www.itu.int/en/ITU-T/publications/Pages/recs.aspx[ITU-T]

ITU-R Recommendation samples (`references/itu-t/`)

* One sample document for BO, BR, RA, and S.

NOTE: These documents are publicly available on https://www.itu.int/pub/R-REC[ITU-R]

File: sources/G.650.1-201803/en.adoc (part 1 of 5)
= Definitions and test methods for linear, deterministic attributes of single-mode fibre and cable
:bureau: T
:docnumber: G.650.1
:series: G: Transmission Systems and Media, Digital Systems and Networks
:series1: Transmission media and optical systems characteristics
:series2: Optical fibre cables
:published-date: 2018-03-01
:copyright-year: 2018
:status: in-force
:doctype: recommendation
:keywords: Deterministic attributes, linear attributes, single-mode fibre characterization
:imagesdir: images
:mn-document-class: itu
:mn-output-extensions: xml,html,doc,pdf,rxl
:local-cache-only:
:stem: latexmath


[abstract]
== Summary
Recommendation ITU-T G.650.1 contains definitions of the linear, deterministic parameters of single-mode optical fibres and cables. It also contains both reference test methods and alternative test methods for characterizing these parameters.

These test methods are suitable mainly for factory measurements of the linear, deterministic attributes of single-mode fibres and cables. Some of the test methods may also be used to characterize discrete optical components.

The history of this Recommendation is as follows:

1993:: Definitions and test methods were removed from single-mode fibre Recommendations such as Recommendation <<ITU-T_G.652>> and used to create the initial version of Recommendation ITU-T G.650.
1997:: The second version of Recommendation ITU-T G.650 added definitions and test methods for polarization mode dispersion and appendices I, II and III. The improved determination of cut-off wavelength (clause 5.3.1.3.4) was also added.
2000:: The third version established reference and alternative test methods for polarization mode dispersion, modified the definitions and test methods for core concentricity error (clauses 3.4 and 5.2), and added clause 5.1.4 and appendices IV, V and VI.
2002:: In order to facilitate maintenance, Recommendation ITU-T G.650 was divided into smaller Recommendations. Recommendation ITU-T G.650.2 contains definitions and test methods for statistical and non-linear attributes of single-mode fibre and cable.
2004:: The second version of Recommendation ITU-TG.650.1 added a third alternative test method "Spectral attenuation modelling" (clause 5.4.4) and new Appendix III "Example of a matrix model". This material has been moved from the single-mode fibre Recommendations into this Recommendation ITU-T G.650.1. In addition, chromatic dispersion fitting procedures have been added (Annex A).
2010:: The third version of Recommendation ITU-TG.650.1 added the test method "Test methods for the macrobend loss" (clause 5.6). Jumper cut-off wavelength has been deleted from clause 5.3. An additional description has been added in cut-off wavelength test method (clause 5.3.1.3.2). Equation 5-1 has been corrected. A detailed description has been added in proof test method (clause 5.7). Appendix II has been updated.
2018:: The fourth version of Recommendation ITU-TG.650.1 added Appendix IV (from Amendment 1 published in 2012) to provide measurement procedures for coherent multipath interference (MPI). The interferometric technique for chromatic dispersion measurement has been deleted from clause 6.5 and moved to Appendix V. The description of measurement details for <<ITU-T_G.657>> fibre on MFD, cut-off wavelength and spectral attenuation tests has been improved. The RTM and ATM of cable cut-off wavelength measurement has been modified. An example of the interpolation method has been added in clause I.3. Equation 6-1 has been corrected.



[preface]
== History

[%unnumbered]
|===
^.^| Edition ^.^| Recommendation ^.^| Approval ^.^| Study Group ^.^|
Unique ID{blank}footnote:[To access the Recommendation, type the URL http://handle.itu.int/ in the address field of your web browser, followed by the Recommendation's unique ID. For example, http://handle.itu.int/11.1002/1000/11830-en].

^.^| 1.0 <.<| ITU-T G.650 ^.^| 1993-03-12 ^.^| XV <.<| http://handle.itu.int/11.1002/1000/879[11.1002/1000/879]
^.^| 2.0 <.<| ITU-T G.650 ^.^| 1997-04-08 ^.^| 15 <.<| http://handle.itu.int/11.1002/1000/4017[11.1002/1000/4017]
^.^| 3.0 <.<| ITU-T G.650 ^.^| 2000-10-06 ^.^| 15 <.<| http://handle.itu.int/11.1002/1000/5182[11.1002/1000/5182]
^.^| 4.0 <.<| ITU-T G.650.1 ^.^| 2002-06-29 ^.^| 15 <.<| http://handle.itu.int/11.1002/1000/6072[11.1002/1000/6072]
^.^| 4.0 <.<| ITU-T G.650.2 ^.^| 2002-06-29 ^.^| 15 <.<| http://handle.itu.int/11.1002/1000/6073[11.1002/1000/6073]
^.^| 4.1 <.<| ITU-T G.650.1 (2002) Amd. 1 ^.^| 2003-03-16 ^.^| 15 <.<| http://handle.itu.int/11.1002/1000/6259[11.1002/1000/6259]
^.^| 4.1 <.<| ITU-T G.650.2 (2002) Amd. 1 ^.^| 2003-03-16 ^.^| 15 <.<| http://handle.itu.int/11.1002/1000/6260[11.1002/1000/6260]
^.^| 5.0 <.<| ITU-T G.650.1 ^.^| 2004-06-13 ^.^| 15 <.<| http://handle.itu.int/11.1002/1000/7319[11.1002/1000/7319]
^.^| 5.0 <.<| ITU-T G.650.2 ^.^| 2005-01-13 ^.^| 15 <.<| http://handle.itu.int/11.1002/1000/7468[11.1002/1000/7468]
^.^| 6.0 <.<| ITU-T G.650.2 ^.^| 2007-07-29 ^.^| 15 <.<| http://handle.itu.int/11.1002/1000/9152[11.1002/1000/9152]
^.^| 6.0 <.<| ITU-T G.650.1 ^.^| 2010-07-29 ^.^| 15 <.<| http://handle.itu.int/11.1002/1000/10868[11.1002/1000/10868]
^.^| 6.1 <.<| ITU-T G.650.1 (2010) Amd. 1 ^.^| 2012-10-29 ^.^| 15 <.<| http://handle.itu.int/11.1002/1000/11767[11.1002/1000/11767]
^.^| 6.2 <.<| ITU-T G.650.1 (2010) Cor. 1 ^.^| 2013-08-29 ^.^| 15 <.<| http://handle.itu.int/11.1002/1000/11981[11.1002/1000/11981]
^.^| 7.0 <.<| ITU-T G.650.2 ^.^| 2015-08-13 ^.^| 15 <.<| http://handle.itu.int/11.1002/1000/12528[11.1002/1000/12528]
^.^| 7.0 <.<| ITU-T G.650.1 ^.^| 2018-03-16 ^.^| 15 <.<| http://handle.itu.int/11.1002/1000/13516[11.1002/1000/13516]
|===



[[scope]]
== Scope

This Recommendation contains definitions and test methods suitable mainly for factory measurements of the linear, deterministic attributes of the single-mode optical fibres and cables described in <<ITU-T_G.652>>, <<ITU-T_G.653>>, <<ITU-T_G.654>>, <<ITU-T_G.655>>, <<ITU-T_G.656>> and <<ITU-T_G.657>>. These definitions and test methods are generally not appropriate for multimode fibre, such as that specified in <<ITU-T_G.651.1>>. Some of the test methods, when so indicated, may also be used to characterize discrete optical components, such as those described in <<ITU-T_G.671>>. <<ITU-T_G.650.2>> contains definitions and test methods for statistical and non-linear attributes.

[bibliography]
[[references]]
== References

* [[[ITU-T_G.650.2,ITU-T G.650.2]]], Recommendation ITU-T G.650.2 (2015), _Definitions and test methods for statistical and non-linear related attributes of single-mode fibre and cable._

* [[[ITU-T_G.651.1,ITU-T G.651.1]]], Recommendation ITU-T G.651.1 (2007), _Characteristics of a 50/125 μm multimode graded index optical fibre cable for the optical access network._

* [[[ITU-T_G.652,ITU-T G.652]]], Recommendation ITU-T G.652 (2016), _Characteristics of a single-mode optical fibre and cable._

* [[[ITU-T_G.653,ITU-T G.653]]], Recommendation ITU-T G.653 (2010), _Characteristics of a dispersion-shifted single-mode optical fibre and cable._

* [[[ITU-T_G.654,ITU-T G.654]]], Recommendation ITU-T G.654 (2016), _Characteristics of a cut-off shifted single-mode optical fibre and cable._

* [[[ITU-T_G.655,ITU-T G.655]]], Recommendation ITU-T G.655 (2009), _Characteristics of a non-zero dispersion-shifted single-mode optical fibre and cable._

* [[[ITU-T_G.656,ITU-T G.656]]], Recommendation ITU-T G.656 (2010), _Characteristics of a fibre and cable with non-zero dispersion for wideband optical transport._

* [[[ITU-T_G.657,ITU-T G.657]]], Recommendation ITU-T G.657 (2016), _Characteristics of a bending-loss insensitive single-mode optical fibre and cable._

* [[[ITU-T_G.671,ITU-T G.671]]], Recommendation ITU-T G.671 (2012), _Transmission characteristics of optical components and subsystems._

* [[[IEC_60793-1-1,IEC 60793-1-1]]], IEC 60793-1-1 (2017), _Optical fibres – Part 1-1: Measurement methods and test procedures – General and guidance._

* [[[IEC_60793-1-30,IEC 60793-1-30]]], IEC 60793-1-30 (2010), _Optical fibres – Part 1-30: Measurement methods and test procedures – Fibre proof test._

* [[[IEC_60793-1-42,IEC 60793-1-42]]], IEC 60793-1-42 (2013), _Optical fibres – Part 1-42: Measurement methods and test procedures – Chromatic dispersion. (Annex C, Differential phase shift test method.)_

* [[[IEC_60793-1-44,IEC 60793-1-44]]], IEC 60793-1-44 (2011), _Optical fibres – Part 1-44: Measurement methods and test procedures – Cut-off wavelength._

* [[[IEC_60793-1-45,IEC 60793-1-45]]], IEC 60793-1-45 (2017), _Optical fibres – Part 1-45: Measurement methods and test procedures – Mode field diameter._

* [[[IEC_60793-1-46,IEC 60793-1-46]]], IEC 60793-1-46 (2001), _Optical fibres – Part 1-46: Measurement methods and test procedures – Monitoring of changes in optical transmittance._

* [[[IEC_60793-1-47,IEC 60793-1-47]]], IEC 60793-1-47 (2017), _Optical fibres – Part 1-47: Measurement methods and test procedures – Macrobending loss._

* [[[IEC_61745,IEC 61745]]], IEC 61745 (2017), _End-face image analysis procedure for the calibration of optical fibre geometry test sets._

* [[[IEC_61746-1,IEC 61746-1]]], IEC 61746-1 (2009), _Calibration of optical time-domain reflectometers (OTDR) – Part 1: OTDR for single mode fibres._

[[definitions]]
== Definitions

This Recommendation defines the following terms:

[[general_definitions]]
=== General definitions

[[term_atm]]
==== alternative test method (ATM)

A test method in which a given characteristic of a specified class of optical fibres or optical fibre cables is measured in a manner consistent with the definition of this characteristic and gives results which are reproducible and relatable to the reference test method and to practical use.

[[term_cladding_mode_stripper]]
==== cladding mode stripper

A device that encourages the conversion of cladding modes to radiation modes.

[[term_mode_filter]]
==== mode filter

A device designed to accept or reject a certain mode or modes.

[[term_rtm]]
==== reference test method (RTM)

A test method in which a characteristic of a specified class of optical fibres or optical fibre cables is measured strictly according to the definition of this characteristic and which gives results which are accurate, reproducible and relatable to practical use.

[[term_refractive_index_profile]]
==== refractive index profile

The refractive index along a diameter of the fibre.

[[mechanical_characteristics]]
=== Mechanical characteristics

[[term_proof_test_level]]
==== proof test level

The proof test level is the specified value of tensile stress or strain to which a full length of fibre is subjected for a specified short time period. This isusually done sequentially along the fibre length.

[[term_stress_corrosion_parameter]]
==== stress corrosion parameter

The stress corrosion (susceptibility) parameter _n_ is a dimensionless coefficient empirically related to the dependence of crack growth on applied stress. It depends upon the ambient temperature, humidity and other environmental conditions.

Both a static and a dynamic value for this parameter can be given.

The static value _n~s~_ is the negative of the slope of a static fatigue log-log plot of failure time versus applied stress.

The dynamic value is _n~d~_  where 1/(_n~d~_ + 1) is the slope of a dynamic fatigue log-log plot of failure stress versus applied stress rate.

NOTE: _n_ need not be an integer.

[[glass_geometry_characteristics]]
=== Glass geometry characteristics

[[term_cladding]]
==== cladding

The outermost region of glass in the fibre cross section.

[[term_cladding_centre]]
==== cladding centre

The centre of a circle which best fits the cladding boundary.

NOTE: The method of bestfitting has to be specified.

[[term_cladding_diameter]]
==== cladding diameter

The diameter of the circle defining the cladding centre.

[[term_cladding_diameter_deviation]]
==== cladding diameter deviation

The difference between the actual and the nominal values of the cladding diameter.

[[term_cladding_non_circularity]]
==== cladding non-circularity

The difference between the diameters of the two circles defined by the cladding tolerance field, divided by the cladding diameter.

[[term_cladding_tolerance_field]]
==== cladding tolerance field

For a cross section of an optical fibre, it is the region between the circle circumscribing the outer limit of the cladding, and the largest circle, concentric with the first one, that fits into the outer limit of the cladding. Both circles shall have the same centre as the cladding.

[[term_core_centre]]
==== core centre

The core centre is the centre of a circle which best fits the points at a constant level in the near-field intensity pattern emitted from the central region of the fibre, using wavelengths above and/or below the fibre's cut-off wavelength.

NOTE: The above constant level shall be chosen between 5% and 50% of maximum near-field intensity.

[[note_core_centre]]
NOTE: Usually, the core centre represents a good approximation of the mode field centre.

[[term_core_concentricity_error]]
==== core concentricity error

The distance between the core centre and the cladding centre.

[[optical_characteristics]]
=== Optical characteristics

[[mode_field_definitions]]
==== mode field definitions

[[term_mode_field]]
===== mode field

The mode field is the single-mode field distribution of the LP~01~
 mode giving rise to a spatial intensity distribution in the fibre.

[[term_mode_field_centre]]
===== mode field centre

The mode field centre is the position of the centroid of the spatial intensity distribution in the fibre.

NOTE: The centroid is located at _r~c~_ and is the normalized intensity-weighted integral of the position vector _r_.

[[eq-3-1]]
[stem]
++++
r_c =
(int{:int_(Area){:rI( r )dA:}:})/
(int{:int_(Area){:I( r )dA:}:})
++++

NOTE: The correspondence between the position of the centroid, as defined, and the position of the maximum of the spatial intensity distribution requires further study.

[[term_mode_field_concentricity_error]]
===== mode field concentricity error

The distance between the mode field centre and the cladding centre.

[[term_mode_field_diameter]]
===== mode field diameter

The mode field diameter (MFD) asciimath:[2w] represents a measure of the transverse extent of the electromagnetic field intensity of the mode in a fibre cross section, and it is defined from the far-field intensity distribution F^2^(θ), θ being the far-field angle, through the following equation:

[[eq3-2]]
[stem]
++++
2w = lambda/pi
[ (2 int_0^(pi/2)
{:F^2(theta) sin theta cos theta d theta:}) /
(int_0^(pi/2)
{:F^2(theta)sin^3 theta cos theta d theta:}]^(1/2)
++++

[[term_mode_field_non_circularity]]
===== mode field non-circularity

Since it is not normally necessary to measure mode field non-circularity for acceptance purposes, a definition of mode field non-circularity is not necessary in this context.

[[chromatic_dispersion_definitions]]
==== chromatic dispersion definitions

[[term_chromatic_dispersion]]
===== chromatic dispersion

The spreading of alight pulse in an optical fibre caused by the different group velocities of the different wavelengths composing the source spectrum.

[[term_chromatic_dispersion_coefficient]]
===== chromatic dispersion coefficient

Change of the group delay of a light pulse for a unit fibre length caused by a unit wavelength change. Thus, the chromatic dispersion coefficient is D(λ)= dτ/dλ. It is usually expressed in ps/(nm × km).

[[term_chromatic_dispersion_slope]]
===== chromatic dispersion slope

The slope of the chromatic dispersion coefficient versus wavelength curve. The dispersion slope is defined as S(λ) = dD/dλ.

[[term_group_delay]]
===== group delay

The time required for a light pulse to travel a unit length of fibre. The group delay as a function of wavelength is denoted by τ(λ). It is usually expressed in ps/km.

[[term_longitudinal_uniformity_of_chromatic_dispersion]]
===== longitudinal uniformity of chromatic dispersion

Change in the chromatic dispersion coefficient over the length of an optical fibre or cable.

[[term_zero_dispersion_slope]]
===== zero-dispersion slope

The chromatic dispersion slope at the zero-dispersion wavelength.

[[term_zero_dispersion_wavelength]]
===== zero-dispersion wavelength

The wavelength at which the chromatic dispersion vanishes.

[[term_cut_off_wavelength]]
==== cut-off wavelength

Theoretical cut-off wavelength is the shortest wavelength at which a single mode can propagate in a single-mode fibre. This parameter can be computed from the refractive index profile of the fibre. At wavelengths below the theoretical cut-off wavelength several modes propagate and the fibre is no longer single-mode but multimode.

In optical fibres, the change from multimode to single-mode behaviour does not occur at an isolated wavelength, but rather smoothly over a range of wavelengths. Consequently, for determining fibre performance in a telecommunication network, theoretical cut-off wavelength is less useful than the actual threshold wavelength for single-mode performance when the fibre is in operation. Thus, a more effective parameter called cut-off wavelength shall be introduced for single-mode fibre specifications as defined in the following:

Cut-off wavelength is defined as the wavelength greater than which the ratio between the total power, including launched higher order modes, and the fundamental mode power has decreased to less than 0.1 dB. According to this definition, the second order (LP~11~) mode undergoes 19.3 dB more attenuation than the fundamental (LP~01~) mode when the modes are equally excited.

Because cut-off wavelength depends on the length and bends of the fibre, as well as its strain condition, the resulting value of cut-off wavelength depends on whether the measured fibre is configured in a deployed cabled condition, or whether the fibre is short and uncabled. Consequently, there are two types of cut-off wavelength defined: cable cut-off wavelength and fibre cut-off wavelength.

*cable cut-off wavelength λ~cc~* -- Cable cut-off wavelength is measured prior to installation on a substantially straight 22 m cable length prepared by exposing 1m of primary-coated fibre at either end, the exposed ends each incorporating a 40 mm radius loop. Alternatively, this parameter may be measured on 22 m of primary-coated uncabled fibre loosely constrained in loops > 140 mm radius, incorporating a 40 mm radius loop at either end.

*fibre cut-off wavelength λ~c~* – Fibre cut-off wavelength is measured on a short length of uncabled, primary-coated fibre.

To avoid modal noise and dispersion penalties, the cut-off wavelength λ~cc~ of the shortest cable length (including repair lengths when present) should be less than the lowest anticipated system wavelength, λ~s~:

[[ineq3-3]]
[stem%inequality]
++++
lambda_(c c)
< lambda_s
++++


This ensures that each individual cable section is sufficiently single mode. Any joint that is not perfect will create some higher order (LP~11~) mode power, and single-mode fibres typically support this mode for a short distance (of the order of metres, depending on the deployment conditions). A minimum distance must therefore be specified between joints in order to give the fibre sufficient distance to attenuate the LP~11~ mode before it reaches the next joint. If  <<ineq3-3>> is satisfied in the shortest cable section, it will be automatically satisfied in all longer cable sections, and single-mode system operation will occur regardless of the elementary section length.

Fibre cut-off wavelength and mode field diameter can be combined to estimate a fibre's bend sensitivity. High fibre cut-off and a small mode field diameter result in a more bend-resistant fibre. This explains why it is often desirable to specify higher values of cut-off wavelength λ~c~, even if the upper limit of this parameter exceeds the operating wavelength. All practical installation techniques and cable designs will ensure a cable cut-off wavelength below the operating wavelength.

Since specification of cable cut-off wavelength, λ~cc~, is a more direct way of ensuring single-mode cable operation, specifying this is preferred to specifying fibre cut-off wavelength, λ~c~. However, when circumstances do not readily permit the specification of λ~cc~ (e.g., in single-fibre cable such as pigtails, jumpers or cables to be deployed in a significantly different manner than in the λ~cc~ RTM), then specifying an upper limit for λ~c~ is appropriate. This option is addressed in <<ITU-T_G.652>>, <<ITU-T_G.653>>, <<ITU-T_G.654>>, <<ITU-T_G.655>>, <<ITU-T_G.656>> and <<ITU-T_G.657>>.

NOTE: The single-mode operability of a short (typically less than 10 m) optical fibre can be additionally investigated by evaluating the multipath interference (MPI). General information on MPI is provided in <<b-ITU-T_G.Sup.47, clause 6.1>> and coherent MPI test methods are described in <<appendixIV>> of this Recommendation.

[[term_attenuation]]
==== attenuation

The attenuation _A_(λ) at wavelength λ between two cross sections 1 and 2 separated by distance _L_ of a fibre is defined as:

[[eq3-4]]
[stem]
++++
A(lambda)=10 log
{:((P_1(lambda))/(P_2(lambda))):}(dB)
++++

where P~1~(λ) is the optical power traversing cross section 1, and P~2~(λ) is the optical power traversing cross section 2 at the wavelength λ.

For a uniform fibre, it is possible to define an attenuation per unit length or an attenuation coefficient, which is independent of the length of the fibre:

[[eq3-5]]
[stem]
++++
a(lambda)=
(A(lambda))/L (text(dB/unit length))
++++

[[term_macrobending_loss]]
==== macrobending loss

The macrobending loss is the loss values under different bend radii, number of coils and wavelengths to evaluate the macrobending performance of optical fibres. The results are reported in dB as:

[[eq3-6]]
[stem]
++++
Loss(dB) = 10 log_(10)
{:( (P_{"str"})/(P_{"bend"})):}
++++

where P~str~ is the power measured without the bend and P~bend~ is the power measured with the bend present.

[[other_definitions]]
=== Others

[[term_primary_coating]]
==== primary coating

The one or more layers of protective coating material applied to the fibre cladding during or after the drawing process to preserve the integrity of the cladding surface and to give a minimum amount of required protection (e.g., a 250 μm protective coating).

[[term_secondary_coating]]
==== secondary coating

The one or more layers of coating material applied over one or more primary-coated fibres in order to give additional required protection or to arrange fibres together in a particular structure (e.g., a 900 μm "buffer" coating, "tight jacket", or a ribbon coating).

[[abbreviations_acronyms]]
== Abbreviations and acronyms

This Recommendation uses the following abbreviations:

ATM:: Alternative Test Method

CCD:: Charge Coupled Device

DGD:: Differential Group Delay

DWDM:: Dense Wavelength Division Multiplexing

ECL:: External Cavity Laser

EELED:: Edge Emitting Light Emitting Diode

FS:: Fibre Stretching

FSR:: Free Spectral Range

FWHM:: Full Width at Half Maximum

HOM:: High-Order Mode

LD:: Laser Diode

LED:: Light Emitting Diode

MFCE:: Mode Field Concentricity Error

MFD:: Mode Field Diameter

MPI:: Multipath Interference

NA:: Numerical Apertures

Nd YAG:: Neodymium-doped Yttrium Aluminium Garnet

NFP:: Near-Field Pattern

OSA:: Optical Spectrum Analyser

OTDR:: Optical Time Domain Reflectometer

PM:: Power Meter

RIN:: Relative Intensity Noise

RTM:: Reference Test Method

TBD:: To Be Determined

TEM:: Transverse Electromagnetic Mode

WDM:: Wavelength Division Multiplexing

WTL:: Wavelength Tunable Laser

[[conventions]]
== Conventions

Unless otherwise specified, use standard range of atmospheric conditions as per <<IEC_60793-1-1>>.

[[test_methods]]
== Test methods

Both reference test method (RTM) and alternative test methods (ATMs) are usually given here for each parameter, and it is the intention that both the RTM and the ATM(s) may be suitable for normal product acceptance purposes. However, when using an ATM, should any discrepancy arise, it is recommended that the RTM be employed as the technique for providing the definitive measurement results.

NOTE: The apparatus and procedure given cover only the essential basic features of the test methods. It is assumed that the detailed instrumentation will incorporate all necessary measures to ensure stability, noise elimination, signal-to-noise ratio, etc.

[[test_methods_for_the_mode_field_diameter]]
=== Test methods for the mode field diameter

[[mode_field_diameter_reference_test_method]]
==== Reference test method: The far-field scan

[[far_field_scan_general]]
===== General

The mode field diameter is determined from the far-field intensity distribution F^2^(θ), according to the definition given in <<term_mode_field_diameter>>. The integration limits are shown to be 0 and π/2, but it is understood that this notation implies the truncation of the integrals in the limit of increasing argument. While the maximum physical value of the argument θ is π/2, the integrands rapidly approach zero before this value is reached. The relative error in the determination of the mode field diameter, introduced by this truncation, is discussed in <<far_field_scan_apparatus>>.

[[far_field_scan_test_apparatus]]
=====  Test apparatus

A schematic diagram of the test apparatus is shown in <<fig1>>.

[[fig1]]
.Typical arrangement of the far-field scan set-up
image::image01.png[]


[[far_field_scan_light_source]]
[level=6]
===== Light source

The light source shall be stable in position, intensity and wavelength over a time period sufficiently long to complete the measurement procedure. The spectral characteristics of the source should be chosen to preclude multimode operation. The FWHM spectral width shall be no greater than 10 nm.

[[far_field_scan_modulation]]
[level=6]
===== Modulation

It is customary to modulate the light source in order to improve the signal/noise ratio at the receiver. If such a procedure is adopted, the detector should be linked to a signal processing system synchronous with the source modulation frequency. The detecting system should have substantially linear sensitivity characteristics.

[[far_field_scan_launching_conditions]]
[level=6]
===== Launching conditions

The launching conditions used must be sufficient to excite the fundamental (LP~01~) mode. For example, suitable launching techniques could be:

. jointing with a fibre;

. launching with a suitable system of optics.

Care should be taken that higher order modes do not propagate. For this purpose, it may be necessary to introduce a loop of suitable radius or another mode filter in order to remove higher order modes. For example, a one-turn bend with a radius of 30 mm on the fibre is generally sufficient for most ITU-T G.65x fibres. For some <<ITU-T_G.657>> fibres, smaller radius, multiple bends or longer sample lengths can be applied to remove high-order propagating modes.

[[far_field_scan_cladding_mode_stripper]]
[level=6]
===== Cladding mode stripper

Precautions shall be taken to prevent the propagation and detection of cladding modes.

[[far_field_scan_specimen]]
[level=6]
===== Specimen

The specimen shall be a short length of the optical fibre to be measured. Primary fibre coating shall be removed from the section of the fibre inserted in the mode stripper, if used. The fibre ends shall be clean, smooth and perpendicular to the fibre axes. It is recommended that the end faces be flat and perpendicular to the fibre axes to within 1°.

[[far_field_scan_apparatus]]
[level=6]
===== Scan apparatus

A mechanism to scan the far-field intensity distribution shall be used (for example, a scanning photodetector with pinhole aperture or a scanning pig-tailed photodetector). The detector should be at least 10 mm from the fibre end, and the detector's active area should not subtend too large an angle in the far field. This can be assured by placing the detector at a distance from the fibre end greater than 40 _wb_/λ, where asciimath:[2w] is the expected mode field diameter of the fibre to be measured and _b_ is the diameter of the active area of the detector.

The minimum dynamic range of the measurement should be 50 dB. This corresponds to a maximum scan half-angle of 20° and 25°, or greater, for fibres covered by <<ITU-T_G.652>> and <<ITU-T_G.653>>, respectively.

NOTE: Reducing such dynamic range (or maximum scan half-angle) requirements may introduce errors. For example, restricting those values to 30 dB and 12.5° for <<ITU-T_G.652>> fibres, and to 40 dB and 20° for <<ITU-T_G.653>> fibres, may result in a relative error, in the determination of the MFD, greater than 1%.

NOTE: For <<ITU-T_G.654>> fibres, the same considerations as for <<ITU-T_G.652>> fibres apply.

[[far_field_scan_detector]]
[level=6]
===== Detector

A suitable detector shall be used. The detector must have linear sensitivity characteristics.

[[far_field_scan_amplifier]]
[level=6]
===== Amplifier

An amplifier should be employed in order to increase the signal level.

[[far_field_scan_data_acquisition]]
[level=6]
===== Data acquisition

The measured signal level shall be recorded and suitably processed.

[[far_field_scan_measurement_procedure]]
===== Measurement procedure

The launch end of the fibre shall be aligned with the launch beam, and the output end of the fibre shall be aligned to the appropriate output device.

The following procedure shall be followed: by scanning the detector in fixed steps no greater than 0.5°, the far-field intensity distribution, F^2^(θ), is measured, and the mode field diameter is calculated from <<eq3-2>>.

[[far_field_scan_presentation_of_the_results]]
===== Presentation of the results

The following details shall be presented:

. test set-up arrangement, dynamic range of the measurement system, processing algorithms, and a description of the scanning device used (including the scan angle);

. launching conditions;

. wavelength and spectral line-width FWHM of the source;

. fibre identification and length;

. type of claddingmode stripper;

. description of high-order modes filter;

. type and dimensions of the detector;

. temperature of the sample and environmental conditions (when necessary);

. indication of the accuracy and repeatability;

. mode field diameter.

[[mode_field_diameter_first_alternative_test_method]]
==== First alternative test method: The variable aperture technique

[[mode_field_diameter_first_alternative_general]]
===== General

The mode field diameter is determined from the complementary aperture transmission function a(_x_), (_x_ = D·tan θ being the aperture radius, and D the distance between the aperture and the fibre):

[[eq-6-1]]
[stem]
++++
2w = (lambda text(/) pi D)
[ int_0^(oo){:a(x) (x)/((x^2+D^2)^2)dx:}]^(-1/2)
++++


The mathematical equivalence of <<eq3-2>> and <<eq-6-1>> is valid in the approximation of small angles θ. Under this approximation, <<eq-6-1>> can be derived from <<eq3-2>> by integration.

[[mode_field_diameter_first_alternative_test_apparatus]]
===== Test apparatus

[[mode_field_diameter_first_alternative_light_source]]
[level=6]
===== Light source (as in <<far_field_scan_light_source>>)

[[mode_field_diameter_first_alternative_modulation]]
[level=6]
===== Modulation (as in <<far_field_scan_modulation>>)

[[mode_field_diameter_first_alternative_launching_conditions]]
[level=6]
===== Launching conditions (as in <<far_field_scan_launching_conditions>>)

[[mode_field_diameter_first_alternative_cladding_mode_stripper]]
[level=6]
===== Cladding mode stripper (as in <<far_field_scan_cladding_mode_stripper>>)

[[mode_field_diameter_first_alternative_specimen]]
[level=6]
===== Specimen (as in <<far_field_scan_specimen>>)

[[mode_field_diameter_first_alternative_aperture_apparatus]]
[level=6]
===== Aperture apparatus

A mechanism containing at least twelve apertures spanning the half-angle range of numerical apertures from 0.02 to 0.25 (0.4 for fibres covered by <<ITU-T_G.653>>) should be used. Light transmitted by the aperture is collected and focused onto the detector.

NOTE: The numerical apertures (NA) of the collecting optics must be large enough not to affect the measurement results.

[[mode_field_diameter_first_alternative_detector]]
[level=6]
===== Detector (as in <<far_field_scan_detector>>)

[[mode_field_diameter_first_alternative_amplifier]]
[level=6]
===== Amplifier (as in <<far_field_scan_amplifier>>)

[[mode_field_diameter_first_alternative_data_acquisition]]
[level=6]
===== Data acquisition (as in <<far_field_scan_data_acquisition>>)

[[mode_field_diameter_first_alternative_measurement_procedure]]
===== Measurement procedure

The launch end of the fibre shall be aligned with the launch beam, and the output end of the fibre shall be aligned to the appropriate output device.

The following procedure shall be followed: the power transmitted by each aperture, P(_x_), is measured, and the complementary aperture transmission function, a(_x_), is found as:

[[eq-6-2]]
[stem]
++++
a(x)=1-
(P(x))/(P_(max))
++++

where _P_~max~ is the power transmitted by the largest aperture and _x_ is the aperture radius. The mode field diameter is computed from <<eq-6-1>>.

[[mode_field_diameter_first_alternative_presentation_of_the_results]]
===== Presentation of the results

The following details shall be presented:

. test set-up arrangement, dynamic range of the measurement system, processing algorithms, and a description of the aperture assembly used (including the NA);

. launching conditions;

. wavelength and spectral line-width FWHM of the source;

. fibre identification and length;

. type of cladding mode stripper;

. description of high-order modes filter;

. type and dimensions of the detector;

. temperature of the sample and environmental conditions (when necessary);

. indication of the accuracy and repeatability;

. mode field diameter.

[[mode_field_diameter_second_alternative_test_method]]
==== Second alternative test method: The near-field scan

[[mode_field_diameter_second_alternative_general]]
===== General

The mode field diameter is determined from the near-field intensity distribution asciimath:[f^2(r)] (r being the radial coordinate):

[[eq-6-3]]
[stem]
++++
2w=2 [ 2 (int_0^(oo){:rf^2 ( r )dr:})/(int_0^(oo){:r
[ (df( r ))/(dr)]^2dr:})]^(1/2)
++++

The mathematical equivalence of equations <<eq3-2>> and <<eq-6-3>> is valid in the approximation of small angles θ. Under this approximation, the near-field asciimath:[f(r)] and the far-field F(θ) form a Hankel pair. By means of the Hankel transform, it is possible to pass from <<eq3-2>> to <<eq-6-3>> and vice versa.

[[mode_field_diameter_second_alternative_test_apparatus]]
===== Test apparatus

[[mode_field_diameter_second_alternative_light_source]]
[level=6]
===== Light source (as in <<far_field_scan_light_source>>)

[[mode_field_diameter_second_alternative_modulation]]
[level=6]
===== Modulation (as in <<far_field_scan_modulation>>)

[[mode_field_diameter_second_alternative_launching_conditions]]
[level=6]
===== Launching conditions (as in <<far_field_scan_launching_conditions>>)

[[mode_field_diameter_second_alternative_cladding_mode_stripper]]
[level=6]
===== Cladding mode stripper (as in <<far_field_scan_cladding_mode_stripper>>)

[[mode_field_diameter_second_alternative_specimen]]
[level=6]
===== Specimen (as in <<far_field_scan_specimen>>)

[[mode_field_diameter_second_alternative_scan_apparatus]]
[level=6]
===== Scan apparatus

Magnifying optics (e.g., a microscope objective) shall be employed to enlarge and focus an image of the fibre near field onto the plane of a scanning detector (for example, a scanning photodetector with a pinhole aperture or a scanning pig-tailed photodetector). The numerical aperture and magnification shall be selected to be compatible with the desired spatial resolution. For calibration, the magnification of the optics should have been measured by scanning the length of a specimen whose dimensions are independently known with sufficient accuracy.

[[mode_field_diameter_second_alternative_detector]]
[level=6]
===== Detector (as in <<far_field_scan_detector>>)

[[mode_field_diameter_second_alternative_amplifier]]
[level=6]
===== Amplifier (as in <<far_field_scan_amplifier>>)

[[mode_field_diameter_second_alternative_data_acquisition]]
[level=6]
===== Data acquisition (as in <<far_field_scan_data_acquisition>>)

[[mode_field_diameter_second_alternative_measurement_procedure]]
===== Measurement procedure

The launch end of the fibre shall be aligned with the launch beam, and the output end of the fibre shall be aligned to the appropriate output device.

The following procedure shall be followed: the near field of the fibre is enlarged by the magnifying optics and focused onto the plane of the detector. The focusing shall be performed with maximum accuracy in order to reduce dimensional errors due to the scanning of a defocused image. The near-field intensity distribution, asciimath:[f^2(r)], is scanned and the mode field diameter is calculated from <<eq-6-3>>. Alternatively, the near-field intensity distribution asciimath:[f^2(r)] may be transformed into the far-field domain using a Hankel transform and the resulting transformed far-field F^2^(θ) may be used to compute the mode field diameter from <<eq3-2>>.

NOTE: Discriminate between the radial coordinate r in the fibre end face and the radial coordinate Mr of the scanning detector in the image plane, where M is the magnification.

[[mode_field_diameter_second_alternative_presentation_of_the_results]]
===== Presentation of the results

The following details shall be presented:

. test set-up arrangement, dynamic range of the measurement system, processing algorithms, and a description of the imaging and scanning devices used;

. launching conditions;

. wavelength and spectral line-width FWHM of the source;

. fibre identification and length;

. type of cladding mode stripper;

. description of high-order modes filter;

. magnification of the apparatus;

. type and dimensions of the detector;

. temperature of the sample and environmental conditions (when necessary);

. indication of the accuracy and repeatability;

. mode field diameter.

[[mode_field_diameter_third_alternative_test_method]]
==== Third alternative test method: Bidirectional backscatter difference

[[mode_field_diameter_third_alternative_general]]
===== General

The mode field diameter is determined from the difference in bidirectional backscatter across a splice with a dead-zone fibre with a known mode field diameter:

[[eq-6-4]]
[stem]
++++
w_s = w_d
10^((g(L_d-L_g)+f)/20)
++++

where:

_w~d~_:: is the mode field diameter of the dead-zone fibre

_w~s~_:: is the mode field diameter of the specimen fibre

_L~d~_:: is the change in backscatter (dB) across the splice when measuring from the dead-zone fibre

_L~s~_:: is the change in backscatter (dB) across the splice when measuring from the specimen fibre

_g_:: is a wavelength and fibre design dependent adjustment factor

_f_:: is a wavelength and fibre design dependent adjustment factor


[[mode_field_diameter_third_alternative_test_apparatus]]
===== Test apparatus

These are as in <<attenuation_first_alternative_test_apparatus>>, with the following additional requirements:

<<fig2>> shows a schematic diagram of an apparatus that uses an optical switch. The use of such apparatus is optional.

[[fig2]]
.Optional apparatus for bidirectional backscatter
image::image02.png[]


The optical time domain reflectometer source wavelength shall be known to be within 2 nm. A shift of 2 nm will introduce error of about 0.02 μm for measurements at 1310 nm to 1550 nm.
