Repository: metanorma/mn-samples-itu

= Metanorma-ITU sample documents

image:https://travis-ci.com/riboseinc/mn-itu-docs.svg?branch=master["Build Status", link="https://travis-ci.com/riboseinc/mn-itu-docs"]

== Purpose

This repository provides Metanorma-ITU documents in sample form.

== Access

Documents in this repository are available through the deployed mini-site:

* https://riboseinc.github.io/mn-itu-docs/[Metanorma-ITU documents]



== References for authoring Metanorma ITU documents

This repository also contains references relating to authoring ITU documents, including:

Authoring (`references/authoring/`)

* ITU-T: Author's Guide for drafting ITU-T Recommendations
* ITU-T: Recommendation skeleton

File: sources/G.650.1-201803/en.adoc (part 2 of 5)
= Definitions and test methods for linear, deterministic attributes of single-mode fibre and cable
A dead-zone fibre shall be long enough to prevent the dead-zone region from including the splice or butt-joint with the specimen fibre. The MFD of the dead-zone fibre shall be measured for each wavelength for which measurements are needed with either the RTM or the first or second alternative methods. The dead-zone fibre is typically the same design as the fibre under test.

The splice or butt-joint shall be sufficiently stable over the time the measurement is completed so that the results are not affected. Index matching fluid is recommended when a butt-joint is used in order to minimize reflections.

[[mode_field_diameter_third_alternative_measurement_procedure]]
===== Measurement procedure

This procedure is in two parts: The first is the procedure for a given fibre and wavelength once the adjustment factors, _g_ and _f_ are known. The second is the procedure for qualifying a given fibre type and design at a given wavelength. The qualification procedure includes the accurate calculation of the adjustment factors, _g_ and _f_, that allow correction for OTDR wavelength off nominal. Where _g_ and _f_ are unknown and accurate determination is impractical, nominal values of 1 and 0, respectively, may be assumed.

[[mode_field_diameter_third_alternative_measurement_of_a_fibre_at_a_given_wavelength]]
[level=6]
===== Measurement of a fibre at a given wavelength

. Align the fibre so that light is launched from the dead-zone fibre A into the specimen fibre. (From the OTDR across splice A into the specimen fibre as shown in <<fig2>>).

. Measure the change in backscatter across the splice (splice A as shown in <<fig2>>), avoiding any reflection, and record the value as _L~d~_.

. Align the fibre so that light is launched from the specimen fibre into the dead-zone fibre A. (From the OTDR, across splice B into the specimen fibre, then across splice A in <<fig2>>).

. Measure the change in backscatter across the splice (splice A as shown in <<fig2>>), avoiding any reflection, and record the value as _L~s~_.

. Calculate the mode field diameter according to <<eq-6-4>>.

[[mode_field_diameter_third_alternative_qualification_for_a_fibre_type]]
[level=6]
===== Qualification for a fibre type, design and wavelength

. Select a sample of fibres of the type and design to be measured, for which the mode field diameter, w~s~, has been measured at the desired wavelength using either the reference test method or the first or second alternative methods, so that the range of mode field diameter values for the fibre type and design are represented in the sample.

. Complete procedures a) to d) of <<mode_field_diameter_third_alternative_measurement_of_a_fibre_at_a_given_wavelength>> to determine the changes in backscatter across the splice _L~d~_ and _L~s~_.

. Compute asciimath:[20 log_(10) (w_s // w_d)] for each fibre and perform a linear regression of it versus asciimath:[(L_d - L_s)] to determine _g_ (slope) and _f_ (intercept).

. Select a second sample of fibres, independent from the first set to determine _g_ and _f_, for which the mode field diameter has also been measured at the desired wavelength using either the reference test method or the first or second alternative methods.

. Complete the procedure in <<mode_field_diameter_third_alternative_measurement_of_a_fibre_at_a_given_wavelength>>, using the values of _g_ and _f_ determined in c) to determine the mode field diameter, _w~s~_. Find the difference to the value measured with the reference test method or the first or second alternative methods.

. Calculate the average difference (bias), and the standard deviation of differences (_σ~d~_) to determine if equivalence has been demonstrated.

. An acceptable measure of equivalence may be obtained by calculating the equivalence level, B, where B = |bias| + 2 _σ~d~_/sqrt(n), with n being the sample size. A typical upper limit on B is 0.1 μm.

. If B exceeds the upper limit, adjustments to the procedure such as improving the splice or butt-joint are recommended.

[[mode_field_diameter_third_alternative_presentation_of_results]]
===== Presentation of results

For each fibre measured the following details shall be presented:

. nominal wavelength;

. mode field diameter value;

. fibre identification.

Information to be available:

. description of the apparatus;

. qualification data for each fibre type, design and wavelength;

. indication of accuracy and repeatability.

[[test_methods_for_the_cladding_diameter]]
=== Test methods for the cladding diameter, core concentricity error and cladding non-circularity

[[cladding_diameter_reference_test_method]]
==== Reference test method: The near-field image technique

[[cladding_diameter_reference_general]]
===== General

The glass geometry parameters are determined from the near-field intensity distribution, according to the definitions given in <<term_cladding_diameter>>, <<term_cladding_non_circularity>> and <<term_core_concentricity_error>>.

[[cladding_diameter_reference_test_apparatus]]
===== Test apparatus

[[fig3]]
.A scheme for the test apparatus
image::image03.png[]


[[cladding_diameter_reference_light_sources]]
[level=6]
===== Light sources

A light source, L1, for illuminating the core shall be chosen, adjustable in intensity and stable in position, over a period of time which is sufficiently long to complete the measurement procedure. Wavelengths above and/or below the fibre's cut-off wavelength may be used. A second light source, L2, with similar characteristics, shall be used to illuminate the cladding.

[[cladding_diameter_reference_launching_conditions]]
[level=6]
===== Launching conditions

The launch optics shall be arranged so that the light source uniformly overfills the fibre angularly and spatially. At the output end, the cladding shall be illuminated uniformly.

NOTE: The launching conditions from source L1 shall be such so as to determine a circularly symmetric spatial field distribution at the output of the fibre.

[[cladding_diameter_reference_cladding_mode_stripper]]
[level=6]
===== Cladding mode stripper

Cladding mode light shall be stripped from the specimen near the input end. When the fibre under test has a primary coating with a refractive index higher than that of the glass, this coating acts as a cladding mode stripper.

[[cladding_diameter_reference_specimen]]
[level=6]
===== Specimen

The specimen shall be a short length of the optical fibre to be measured. The fibre ends shall be clean, smooth and perpendicular to the fibre axis.

[[cladding_diameter_reference_magnifying_optics]]
[level=6]
===== Magnifying optics

The magnifying optics shall consist of an optical system (e.g., a microscope objective) which magnifies the specimen output near field, focusing it onto the plane of the detector. The numerical aperture and hence the resolving power of the optics shall be compatible with the measuring accuracy required, and not lower than 0.3. The magnification shall be selected to be compatible with the desired resolution, and shall be recorded.

[[cladding_diameter_reference_detector]]
[level=6]
===== Detector

CCD video cameras, scanning vidicons, or other pattern/intensity recognition devices shall be used to detect the magnified output near-field image and transmit it to a video monitor. The video digitizer performs the digitization of the image for further computer analysis. The video system shall be sufficiently linear so that, after calibration, the measurement uncertainty is not greater than required.

[[cladding_diameter_reference_video_image_monitor]]
[level=6]
===== Video image monitor

A video image monitor shall be used to display the detected image. The screen on the monitor typically shows a pattern, such as cross-hairs, to assist the operator in centring the image of the specimen. Computer-controlled alignment and/or focusing may be used.

[[cladding_diameter_reference_data_system]]
[level=6]
===== Data system

The measurement, data acquisitions and calculations are performed using a computer. A printer provides a hard copy of the information and measurement results.

[[cladding_diameter_reference_measurement_procedure]]
===== Measurement procedure

[[cladding_diameter_reference_calibration]]
[level=6]
===== Calibration

Calibration shall be according to the procedures given in <<IEC_61745>>.

[[cladding_diameter_reference_measurement]]
[level=6]
===== Measurement

The prepared specimen shall be aligned at the input end to achieve the launch condition specified. The near-field image of the output end shall be focused and centred in the monitor. The intensity of the core image illumination at the input end and the intensity of the cladding image illumination at the output end shall be adjusted according to an established, internal standard for the particular test equipment.

The digitized video image of the output face shall be recorded and the points representing both the cladding image edge and the core image edge shall be determined and recorded in edge tables. The decision levels of the boundaries in the near-field image are the following:

Core image boundary: This level shall be chosen from 5% to 50% of the maximum near-field intensity.

Cladding image boundary: Different methods for determining the cladding boundary can be used, depending on the illumination method. The method used in practice shall be the same as that used in calibration.

[[cladding_diameter_reference_calculations]]
[level=6]
===== Calculations

The raw data of the core and cladding edge are fitted to smooth, mathematically closed forms to determine best estimates of the actual edges. These smooth mathematically closed forms are then fitted to a circle in order to determine the geometrical characteristics, including the first order deviations from the ideal circular shape of each respective edge boundary. These values and the mathematical edge representation are used to determine the parameters as follows:

* X~co~, Y~co~ (μm) fitted core centre;

* R~cl~ (μm) fitted cladding radius;

* X~cl~, Y~cl~ (μm) fitted cladding centre;

* R~mincl~ (μm) minimum distance of the cladding edge to centre;

* R~maxcl~ (μm) maximum distance of the cladding edge to centre;

* cladding diameter (μm) = 2R~cl~;

* cladding non-circularity (%) = 100(R~maxcl~ – R~mincl~)/R~cl~;

* core concentricity error (μm) =
[(X~cl~ – X~co~) ^2^ + (Y~cl~ – Y~co~) ^2^] ^1/2^.

The smooth mathematically closed forms used to represent the edges are required to allow a variation of curvature that is greater than or equal to that found in an ellipse. For non-elliptical forms, the data can be converted to polar coordinates about a roughly estimated centre before fitting the radius versus angular position.

Active filtering, or removal of raw data points that represent cleave damage from those that are fitted to the mathematical form, is allowed. The choice of the curve, the equipment, the cleave method and the filtration algorithm are interactive in their contribution to the quality of the cladding measurement results.

[[cladding_diameter_reference_presentation_of_the_results]]
===== Presentation of the results

For each measurement the following details shall be presented:

. fibre identification;

. the parameters: cladding diameter, cladding non-circularity and core concentricity error.

Information to be available:

. test set-up arrangement;

. launching conditions;

. spectral characteristics;

. magnification factor;

. type and dimensions of the detector;

. indication of accuracy and repeatability, including calibration data.

[[cladding_diameter_first_alternative_test_method]]
==== First alternative test method: The refracted near-field technique

[[cladding_diameter_first_alternative_general]]
===== General

The refracted near-field measurement gives directly the refractive index distribution across the entire fibre (core and cladding). The geometrical characteristics of the fibre can be obtained from the refractive index distribution using suitable algorithms.

[[cladding_diameter_first_alternative_test_apparatus]]
===== Test apparatus

A schematic diagram of the measurement method is shown in <<fig4>>. The technique involves the scanning of a focused spot of light across the end of the fibre. The launch optics are arranged to overfill the numerical aperture of the fibre. The fibre end is immersed in a fluid of slightly higher index than the cladding. Part of the light is guided down the fibre and the rest appears as a hollow cone outside the fibre. A disc is placed on the axis of the core to ensure that only refracted light reaches the detector.

The optical resolution, and hence the ability to resolve details in the fibre geometry, depends on the size of the focused spot of light. This depends both on the numerical aperture of the focusing lens and on the size of the disc. However, the position of sharp features can be resolved to much better accuracy than this, dependent on step size for stepper motor systems, or position monitoring accuracy of analogue drives.

[[fig4]]
.Typical arrangement of the refracted near-field test set-up
image::image04.png[]


[[cladding_diameter_first_alternative_source]]
[level=6]
===== Source

A stable laser giving about 1 mW of power in the TEM~00~ mode is required, such as a HeNe laser.

A quarter-wave plate is introduced to change the beam from linear to circular polarization because the reflectivity of light at an air-glass interface is strongly angle and polarization-dependent.

[[cladding_diameter_first_alternative_launching_conditions]]
[level=6]
===== Launching conditions

The launch optics, which are arranged to overfill the numerical aperture of the fibre, bring a beam of light to a focus on the flat end of the fibre. The optical axis of the beam of light should be within 1° of the axis of the fibre. The resolution of the equipment is determined by the size of the focused spot, which should be as small as possible in order to maximize the resolution, e.g., less than 1.0 μm. The equipment enables the focused spot to be scanned across the fibre cross section.

[[cladding_diameter_first_alternative_cell]]
[level=6]
===== Cell

The cell will contain a fluid with a refractive index slightly higher than that of the fibre cladding. The position of the cell will be controlled by X-Y motors driven by the computer and detected by X-Y micrometres.

[[cladding_diameter_first_alternative_detection]]
[level=6]
===== Detection

The refracted light is collected by suitable collecting optics and brought to the detector in any convenient manner provided that all the refracted light is collected. By calculation, the required size of disc and its position along the central axis can be determined.

[[cladding_diameter_first_alternative_data_acquisition]]
[level=6]
===== Data acquisition

The measured intensity distribution can be recorded, processed and presented in a suitable form, according to the scanning technique and to the specification requirements. A computer will be used to drive the X-Y motors, to record the X-Y position of the cell and the corresponding power levels, and to process the measured data.

[[cladding_diameter_first_alternative_procedure]]
===== Procedure

Refer to the schematic diagram of the test apparatus (<<fig4>>).

[[cladding_diameter_first_alternative_preparation_of_fibre]]
[level=6]
===== Preparation of fibre under test

A length of fibre less than 2 m is required.

The primary fibre coating shall be removed from the section of fibre immersed in the fluid cell.

The fibre ends shall be clean, smooth and perpendicular to the fibre axis.

[[cladding_diameter_first_alternative_equipment_calibration]]
[level=6]
===== Equipment calibration

The equipment is calibrated with the fibre removed from the fluid cell. During the measurement, the angle of the cone of light varies according to the refractive index seen at the entry point to the fibre (hence the change of power passing the disc). With the fibre removed and the fluid index and cell thickness known, this change in angle can be simulated by translating the disc along the optic axis. By moving the disc to a number of predetermined positions, one can scale the profile in terms of relative index. Absolute index can only be found if the cladding or fluid index is known accurately at the measurement wavelength and temperature.

More convenient calibration procedures can be performed by means of a thin rod of known constant refractive index or by means of a multimode-multistep fibre, where the various refractive index values are known with great accuracy. This latter technique can also be useful in checking the linearity of the apparatus. In this respect, it may also be useful to control the fluid temperature in the fluid cell.

[[cladding_diameter_first_alternative_raster_scan]]
[level=6]
===== Raster scan

The launch end of the fibre to be measured is immersed in the fluid cell and the laser beam is simultaneously centred and focused on the fibre end face.

The disc is centred on the output cone. Refracted modes passing the disc are collected and focused onto the detector.

The focused laser spot is scanned across the fibre end cross section and a two-dimensional distribution of fibre refractive index is directly obtained. From this distribution, the geometrical characteristics will be calculated.

[[cladding_diameter_first_alternative_geometrical_characteristics]]
[level=6]
===== Geometrical characteristics

Once the raster scan of refractive index is performed, the core contour is obtained taking the points at the core-cladding interface of refractive index coinciding with the mean value between the averaged refractive indices of core and cladding respectively. The cladding contour is determined in a similar way but at the cladding-index matching fluid interface. Geometry analyses consistent with the terms in <<definitions>> will be performed starting from the core and cladding contours data. An index profile measurement actually yields the core concentricity error.

[[cladding_diameter_first_alternative_presentation_of_the_results]]
===== Presentation of the results

The following details shall be presented:

. test set-up arrangement and indication of the scanning technique used;

. fibre identification;

. cladding diameter;

. core concentricity error;

. cladding non-circularity;

. core diameter (if required);

. raster scan across the entire fibre (if required);

. indication of accuracy and repeatability;

. temperature of the sample and environmental conditions (if necessary).

[[cladding_diameter_first_alternative_second_alternative_test_method]]
==== Second alternative test method: The side-view technique

[[cladding_diameter_second_alternative_general]]
===== General

The side-view method is applied to single-mode fibres to determine geometrical parameters (core concentricity error, cladding diameter and cladding non-circularity) by measuring the intensity distribution oflight that is refracted inside the fibre.

[[cladding_diameter_second_alternative_test_apparatus]]
===== Test apparatus

Aschematic diagram of the test apparatus is shown in <<fig5>>.

[[fig5]]
.Schematic diagram of side-view measurement system
image::image05.png[]


[[cladding_diameter_second_alternative_light_source]]
[level=6]
===== Light source

The emitted light shall be collimated, adjustable in intensity and stable in position, intensity and wavelength over a time period sufficiently long to complete the measuring procedure. A stable and high intensity light source such as a light emitting diode (LED) may be used.

[[cladding_diameter_second_alternative_specimen]]
[level=6]
===== Specimen

The specimen to be measured shall be a short length of single-mode fibre. The primary fibre coating shall be removed from the observed section of the fibre. The surface of the fibre shall be kept clean during the measurement.

[[cladding_diameter_second_alternative_magnifying_optics]]
[level=6]
===== Magnifying optics

The magnifying optics shall consist of an optical system (e.g., a microscope objective) which magnifies the intensity distribution of refracted light inside the fibre onto the plane of the scanning detector. The observation plane shall be set at a fixed distance forward from the fibre axis. The magnification shall be selected to be compatible with the desired spatial resolution and shall be recorded.

[[cladding_diameter_second_alternative_detector]]
[level=6]
===== Detector

A suitable detector shall be employed to determine the magnified intensity distribution in the observation plane along the line perpendicular to the fibre axis. A vidicon or charge coupled device can be used. The detector must have linear characteristics in the required measuring range. The detector's resolution shall be compatible with the desired spatial resolution.

[[cladding_diameter_second_alternative_data_processing]]
[level=6]
===== Data processing

A computer with appropriate software shall be used for the analysis of the intensity distributions.

[[cladding_diameter_second_alternative_measurement_procedure]]
===== Measurement procedure

[[cladding_diameter_second_alternative_equipment_calibration]]
[level=6]
===== Equipment calibration

For equipment calibration, the magnification of the magnifying optics shall be measured by scanning the length of a specimen whose dimensions are already known with suitable accuracy. This magnification shall be recorded.

[[cladding_diameter_second_alternative_measurement]]
[level=6]
===== Measurement

The test fibre is fixed in the sample holder and set in the measuring system. The fibre is adjusted so that its axis is perpendicular to the optical axis of the measuring system.

Intensity distributions in the observation plane along the line perpendicular to the fibre axis (a-a' in A, in <<fig5>>) are recorded (shown as B) for different viewing directions, by rotating the fibre around its axis, keeping the distance between the fibre axis and the observation plane constant. The cladding diameter and the central position of the fibre are determined by analysing the symmetry of the radial intensity distribution in the magnified image (shown as b in B). The central position of the core is determined by analysing the intensity distribution of converged light (shown as c). The distance between the central position of the fibre and that of the core corresponds to the nominal observed value of core concentricity error.

As shown in <<fig6>>, fitting the sinusoidal function to the experimentally obtained values of the mode field concentricity error (see <<note_core_centre>>) plotted as a function of the rotation angle, the actual core concentricity error is calculated as the product of the maximum amplitude of the sinusoidal function and magnification factor with respect to the lens effect due to the cylindrical structure of the fibre. The cladding diameter is evaluated as an averaged value of measured fibre diameters at each rotation angle, resulting in values for maximum and minimum diameters to determine the value of cladding non-circularity according to the definition.

[[fig6]]
.Measured value of the mode field concentricity error as a function of rotation angle
image::image06.png[]



[[cladding_diameter_second_alternative_presentation_of_the_results]]
===== Presentation of the results

The following details shall be presented:

. test arrangement;

. fibre identification;

. spectral characteristics of the source;

. indication of repeatability and accuracy;

. plot of nominal core concentricity error versus rotation angle;

. core concentricity error, cladding diameter and cladding non-circularity;

. temperature of the sample and environmental conditions (if necessary).

[[cladding_diameter_third_alternative_test_method]]
==== Third alternative test method: The transmitted near-field technique

[[cladding_diameter_third_alternative_general]]
===== General

The geometrical parameters are determined from the near-field intensity distribution according to the definitions given in <<term_cladding_diameter>>, <<term_cladding_non_circularity>> and <<term_core_concentricity_error>>.

Since mode field concentricity is a good approximation of core concentricity, this method can be used to evaluate core concentricity error.

[[cladding_diameter_third_alternative_test_apparatus]]
===== Test apparatus

A schematic diagram of the test apparatus is shown in <<fig7>>.

[[fig7]]
.Typical arrangement of the transmitted near-field set-up
image::image07.png[]


[[cladding_diameter_third_alternative_light_source]]
[level=6]
===== Light source

A nominal 1310 nm (for fibres covered by <<ITU-T_G.652>>) or 1550 nm (for fibres covered by <<ITU-T_G.653>> and <<ITU-T_G.654>>) light source for illuminating the core shall be used. The light source shall be adjustable in intensity and stable in position, intensity and wavelength over a time period sufficiently long to complete the measurement procedure. The spectral characteristics of this source should be chosen to preclude multimode operation. A second light source with similar characteristics can be used, if necessary, for illuminating the cladding. The spectral characteristics of the second light source must not cause defocusing of the image.

[[cladding_diameter_third_alternative_launching_conditions]]
[level=6]
===== Launching conditions

The launch optics, which will be arranged to overfill the fibre, will bring a beam of light to a focus on the flat input end of the fibre.

[[cladding_diameter_third_alternative_mode_filter]]
[level=6]
===== Mode filter

In the measurement, it is necessary to assure single-mode operation at the measurement wavelength. In these cases, it may be necessary to introduce a bend in order to remove the LP~11~ mode.

[[cladding_diameter_third_alternative_cladding_mode_stripper]]
[level=6]
===== Cladding mode stripper

A suitable cladding mode stripper shall be used to remove the optical power propagating in the cladding. Whenmeasuring the geometrical characteristics of the cladding only, the cladding mode stripper shall not be present.

[[cladding_diameter_third_alternative_specimen]]
[level=6]
===== Specimen

The specimen shall be a short length of the optical fibre to be measured. The fibre ends shall be clean, smooth and perpendicular to the fibre axis.

[[cladding_diameter_third_alternative_magnifying_optics]]
[level=6]
===== Magnifying optics

The magnifying optics shall consist of an optical system (e.g., a microscope objective) which magnifies the specimen output near field, focusing it onto the plane of the scanning detector. The numerical aperture, and hence the resolving power ofthe optics, shall be compatible with the measuring accuracy required, and not lower than 0.3. The magnification shall be selected to be compatible with the desired spatial resolution, and shall be recorded.

[[cladding_diameter_third_alternative_detector]]
[level=6]
===== Detector

A suitable detector shall be employed which provides the point-to-point intensity of the transmitted near-field pattern(s). For example, any of the following techniques can be used:

. scanning photodetector with pinhole aperture;

. scanning mirror with fixed pinhole aperture and photodetector;

. scanning vidicon, charge coupled devices or other pattern/intensity recognition devices.

The detector shall be linear (or shall be linearized) in behaviour over the range of intensities encountered.

[[cladding_diameter_third_alternative_amplifier]]
[level=6]
===== Amplifier

An amplifier may be employed in order to increase the signal level. The bandwidth of the amplifier shall be chosen according to the type of scanning used. When scanning the output end of the fibre with mechanical or optical systems, it is customary to modulate the optical source. Ifsuch a procedure is adopted, the amplifier should be linked to the source modulation frequency.

[[cladding_diameter_third_alternative_data_acquisition]]
[level=6]
===== Data acquisition

The measured intensity distribution can be recorded, processed and presented in a suitable form, according to the scanning technique and to the specification requirements.

[[cladding_diameter_third_alternative_measurement_procedure]]
===== Measurement procedure

[[cladding_diameter_third_alternative_equipment_calibration]]
[level=6]
===== Equipment calibration

For equipment calibration, the magnification of the magnifying optics shall be measured by scanning the image of a specimen whose dimensions are already known with suitable accuracy.

This magnification shall be recorded.

[[cladding_diameter_third_alternative_measurement]]
[level=6]
===== Measurement

The launch end of the fibre shall be aligned with the launch beam, and the output end of the fibre shall be aligned to the optical axis of the magnifying optics. For transmitted near-field measurement, the focused image(s) of the output end of the fibre shall be scanned by the detector, according to the specification requirements. The focusing shall be performed with maximum accuracy, in order to reduce dimensional errors due to the scanning of a defocused image. The desired geometrical parameters are then calculated according to the definitions.

Algorithms for defining edges and calculating the geometrical parameters are under study.

[[cladding_diameter_third_alternative_presentation_of_the_results]]
===== Presentation of the results

The following details shall be presented:

. test set-up arrangement, with indication of the scanning technique used;

. launching conditions;

. spectral characteristics of the source(s);

. fibre identification and length;

. type of mode filter (if applicable);

. magnification of the magnifying optics;

. type and dimensions of the scanning detector;

. temperature of the sample and environmental conditions (when necessary);

. indication of the accuracy and repeatability;

. resulting dimensional parameters, such as cladding diameters, cladding non-circularities, core concentricity error, etc.

[[test_methods_for_the_cut_off_wavelength]]
=== Test methods for the cut-off wavelength

[[fibre_cut_off_wavelength_reference_test_method]]
==== Reference test method for the fibre cut-off wavelength (λ~c~) of the primary coated fibre: The transmitted power technique

[[fibre_cut_off_wavelength_reference_general]]
===== General

The cut-off wavelength measurement of single-mode fibres is intended to assure effective single-mode operation above a specified wavelength.

The cut-off wavelength measurement shall use the transmitted power technique which measures the variation with wavelength of the transmitted power of a short length of the fibre under test, under defined conditions, compared to a reference transmitted power. There are two possible ways to obtain this reference power:

. the test fibre with a loop of smaller radius; or

. a short (1-2 m) length of multimode fibre.

NOTE: In this version of this Recommendation, the ATM for λc measurement found in the previous versionare incorporatedin an RTM.

NOTE: The presence of a primary coating on the fibre usually does not affect the cut-off wavelength. However, the presence of a secondary coating may result in a cut-off wavelength that may be significantly shorter than that of the primary coated fibre.

The measurement may be performed on a fibre having a secondary coating if the secondary coating type has been examined and it has been confirmed that it does not significantly affect the cut-off wavelength, provided that the secondary coating is properly applied.

[[fibre_cut_off_wavelength_reference_test_apparatus]]
===== Test apparatus

[[fibre_cut_off_wavelength_reference_light_source]]
[level=6]
===== Light source

A light source with a line width not exceeding 10 nm (FWHM), stable in position, intensity and wavelength over a time period which is sufficient to complete the measurement procedure, and capable of operating over a sufficient wavelength range, shall be used.

[[fibre_cut_off_wavelength_reference_modulation]]
[level=6]
===== Modulation

It is customary to modulate the light source in order to improve the signal/noise ratio at the receiver. If such a procedure is adopted, the detector should be linked to a signal processing system synchronous with the source modulation frequency. The detecting system should be substantially linear.

[[fibre_cut_off_wavelength_reference_launching_conditions]]
[level=6]
===== Launching conditions

The launching conditions must be used in such a way as to excite substantially and uniformly both LP~01~ and LP~11~ modes. For example, suitable launching techniques could be:

. jointing with a multimode fibre; or

. launching with a suitable large spot-large NA optics.

[[fibre_cut_off_wavelength_reference_cladding_mode_stripper]]
[level=6]
===== Cladding mode stripper

The cladding mode stripper is a device that encourages the conversion of cladding modes to radiation modes; as a result, cladding modes are stripped from the fibre. Care should be taken to avoid affecting the propagation of the LP~11~ mode.

[[fibre_cut_off_wavelength_reference_optical_detector]]
[level=6]
===== Optical detector

A suitable detector shall be used so that all of the radiation emerging from the fibre is intercepted. The spectral response should be compatible with the spectral characteristics of the source. The detector must be uniform and have linear sensitivity.

[[fibre_cut_off_wavelength_reference_measurement_procedure]]
===== Measurement procedure

[[fibre_cut_off_wavelength_reference_standard_test_sample]]
[level=6]
===== Standard test sample

The measurement shall be performed on a 2 m length of fibre. The fibre is inserted into the test apparatus and bent to form a loosely constrained loop. The loop shall complete one full turn of a circle of 140 mm radiusor a full turn (360 degrees) consisting of two arcs (180 degrees each) of 140 mm radius, connected by tangents (split mandrel configuration). The remaining part of the fibre shall be substantially free of external stresses. While some incidental bends of larger radii are permissible, they must not introduce a significant change in the measurement result. The output power P~1~(λ) shall be recorded versus λ in a sufficiently wide range around the expected cut-off wavelength.

In split mandrel configuration as shown in <<fig8>>, the lower semicircular mandrel moves to take any slack from the fibre loop without requiring movement of the launch or receive optics or placing the fibre sample under any significant tension.

[[fig8]]
.Fibre deployment: Cut-off wavelength by the split-mandrel technique
image::image08.png[]


[[fibre_cut_off_wavelength_reference_transmission]]
[level=6]
===== Transmission through the reference sample

Either method <<reference_sample_a>> or <<reference_sample_b>> may be used.

. [[reference_sample_a]] Using the test sample, and keeping the launch conditions fixed, an output power P~2~(λ) is measured over the same wavelength range with at least one loop of sufficiently small radius in the test sample to filter the LP~11~ mode. The exact value of the smaller radius may be determined prior to measurement. It should be small enough to attenuate the second-order mode but not the primary mode, but not too small in order to avoid macrobending effects at higher wavelengths. Aradius between 10 and 30 mm is typical for most ITU-TG.65x fibres. For some <<ITU-T_G.657>> fibres, the radius shall be much smaller, and this measurement procedure may not be adequate for these fibres. See <<note_transmission_through_the_reference_sample>>.

. [[reference_sample_b]] With a short (1-2 m) length of multimode fibre, an output power P~3~(λ) is measured over the same wavelength range.

NOTE: The presence of leaky modes may cause ripple in the transmission spectrum of the multimode reference fibre, affecting the result. To reduce this problem, light-launching conditions may be restricted to fill only 70% of the multimode fibre's core diameter and NA or a suitable mode filter may be used.

[[note_transmission_through_the_reference_sample]]
NOTE: For some <<ITU-T_G.657>> fibres, because of the bending-loss insensitive nature of these fibres, method a) may not be adequate, it is recommended to use method b) as a reference scan for these fibres.


[[fibre_cut_off_wavelength_reference_calculations]]
[level=6]
===== Calculations

The spectral attenuation of the test specimen, relative to the reference power is:

[stem]
++++
a(lambda) = 10log
{:((P_1(lambda))/(P_i(lambda))):}
++++

where _i_ = 2 or 3 for methods a) or b), respectively, in <<fibre_cut_off_wavelength_reference_transmission>>.

Assuming a straight-line representation of the upper wavelength region, the deviation of higher-order modes from the fundamental mode is:

[stem]
++++
Delta a(lambda) = a(lambda)
-(A_u + B_u lambda)
++++

A~u~ and B~u~ are determined so that (A~u~ + B~u~λ) represents the portion of the spectral attenuation curve at wavelengths above the region where the attenuation of higher order modes is accelerated (transition region). For method a), both A~u~ and B~u~ may be set to zero. See <<fig9a>> and <<fig10a>>.

[NOTE]
====
In method a) in <<fibre_cut_off_wavelength_reference_transmission>>, the small mode filter fibre loop eliminates all modes except the fundamental one for wavelengths greater than a few tens of nm below the cut-off wavelength λ~c~. For wavelengths more than several hundred nm above λ~c~, even the fundamental mode may be strongly attenuated by the loop. a(λ) is equal to the logarithmic ratio between the total power emerging from the sample, including the LP~11~ mode power, and the fundamental mode power. When the modes are uniformly excited in accordance with <<fibre_cut_off_wavelength_reference_launching_conditions>>, a(λ) then also yields the LP~11~ mode attenuation A(λ) in dB in the test sample:


[[eq6-8]]
[stem]
++++
A(lambda) = 10 log
{:[ ( (P_1(lambda))/(P_2(lambda))-1) text(/2) ]:}
++++

====

[level=6]
[[fibre_cut_off_wavelength_determination_of_cut_off_wavelength]]
===== Determination of cut-off wavelength

In the transition region, higher-order mode power is reduced with increasing wavelength. Fibre cut-off wavelength, λ~c~, is defined as the wavelength at which the higher-order mode power relative to the fundamental mode power, Δa(λ), has been reduced to 0.1 dB.

<<fig9b>> and <<fig10b>> illustrate "humps" that sometimes appear near the cut-off wavelength. In the absence of humps (see <<fig9a>> and <<fig10a>>), accurate determination of λ~c~ can be achieved without algorithms. Optionally, for precision improvement, fitting algorithms based on the following equations can be used when humps are present. <<appendix1_methods_of_cut_off_wavelength_interpolation>> contains examples of such algorithms.

[[eq6-9]]
[stem]
++++
gamma(lambda) = 10 log
{:[ -(10)/A log {:(
(10^(Delta a (lambda) text(/10))- 1)/(rho)):}]:}
++++

[[eq6-10]]
[stem]
++++
A = 10 log |__ rho text(/)
(10^(0.01)-1)__|
++++

Unless otherwise specified,
[[eq6-10in]]
[stem]
++++
ρ = 2
++++

When the coefficients of:

[[eq6-11]]
[stem]
++++
A_t+B_t lambda =
-Y(lambda)
++++

are determined for wavelengths in the transition region, then:

[stem]
++++
lambda_c =
-(A_t)/(B_t)
++++

====

[[fig9a]]
.Single-mode reference cut-off plot
image::image09.png[]

[[fig9b]]
.Single-mode reference cut-off plot with humps
image::image10.png[]

====

====
[[fig10a]]
.Multimode reference cut-off plot
image::image11.png[]

[[fig10b]]
.Multimode reference cut-off plot with hump
image::image12.png[]

====

NOTE: According to the definition, the LP~11~ mode attenuation in the test sample is 19.3 dB at the cut-off wavelength.

[[fibre_cut_off_wavelength_reference_presentation_of_the_results]]
===== Presentation of the results

The following details shall be presented:

. test set-up arrangement;

. launching condition;

. type of reference sample;
