Repository: metanorma/mn-samples-itu

= Metanorma-ITU sample documents

image:https://travis-ci.com/riboseinc/mn-itu-docs.svg?branch=master["Build Status", link="https://travis-ci.com/riboseinc/mn-itu-docs"]

== Purpose

This repository provides Metanorma-ITU documents in sample form.

== Access

Documents in this repository are available through the deployed mini-site:

* https://riboseinc.github.io/mn-itu-docs/[Metanorma-ITU documents]



== References for authoring Metanorma ITU documents

This repository also contains references relating to authoring ITU documents, including:

Authoring (`references/authoring/`)

* ITU-T: Author's Guide for drafting ITU-T Recommendations
* ITU-T: Recommendation skeleton

File: sources/G.650.1-201803/en.adoc (part 3 of 5)
= Definitions and test methods for linear, deterministic attributes of single-mode fibre and cable
. temperature of the sample and environmental conditions (if necessary);

. fibre identification;

. wavelength range of measurement;

. fibre cut-off wavelength;

. plot of a(λ) (if required);

. interpolation method (if used).

[[reference_test_method_for_the_cable_cut_off_wavelength]]
==== Reference test method for the cable cut-off wavelength (λ~cc~): The transmitted power technique

[[reference_test_cut_off_wavelength_general]]
===== General

This cut-off wavelength measurement, which is performed on cabled single-mode fibres in a deployment condition which simulates outside plant minimum cable lengths, is intended to assure effective single-mode operation above a specified wavelength.

The transmitted power technique uses the variation with wavelength of the transmitted power of the fibre cable under test, under defined conditions, compared to a reference transmitted power. There are two possible ways to obtain this reference power:

. the cabled test fibre with a loop of smaller radius;

. a short (1-2 m) length of multimode fibre.

NOTE: In this version of this Recommendation, the ATM for λ~cc~ measurement found in the previous version is incorporated in an RTM.

[[reference_test_cut_off_wavelength_test_apparatus]]
===== Test apparatus

[[reference_test_cut_off_wavelength_light_source]]
[level=6]
===== Light source (as in <<fibre_cut_off_wavelength_reference_light_source>>)

[[reference_test_cut_off_wavelength_modulation]]
[level=6]
===== Modulation (as in <<fibre_cut_off_wavelength_reference_modulation>>)

[[reference_test_cut_off_wavelength_launching_conditions]]
[level=6]
===== Launching conditions (as in <<fibre_cut_off_wavelength_reference_launching_conditions>>)

[[reference_test_cut_off_wavelength_cladding_mode_stripper]]
[level=6]
===== Cladding mode stripper (as in <<fibre_cut_off_wavelength_reference_cladding_mode_stripper>>)

[[reference_test_cut_off_wavelength_optical_detector]]
[level=6]
===== Optical detector (as in <<fibre_cut_off_wavelength_reference_optical_detector>>)

[[reference_test_cut_off_wavelength_measurement_procedure]]
===== Measurement procedure

[[reference_test_cut_off_wavelength_standard_test_sample]]
[level=6]
===== Standard test sample

The measurement shall be performed on a length of single-mode fibre in a cable. A cable length of 22 m shall be prepared by exposing 1 m uncabled fibre length at each end, and the resulting 20 m cabled portion shall be laid without any small bends which could affect the measurement value. To simulate the effects of a splice organizer, one loop of X = 40 mm radius shall be applied to each uncabled fibre length (see <<fig11>>). The uncabled fibre is deployed with secondary coating (if present) intact. While some incidental bends of larger radii are permissible in the fibre or cable, they must not introduce a significant change in the measurements. The output power P~1~(λ) shall be recorded versus λ in a sufficiently wide range around the expected cut-off wavelength.

Alternatively, uncabledsingle-mode fibre in a deployment condition can be used as a test sample which assures that the results for λ~cc~ are in agreement with those achieved in measurements conducted on cabled fibres.

A fibre length of 22 m is inserted into the test apparatus; the inner 20 m are bent to form loosely constrained loops of a radius r ≥ 140 mm. One loop of X = 40 mm radius shall be applied to each fibre end (see <<fig12>>).

Though the relationship between λ~cc~ values measured with cabled and uncabled fibre samples depends on the specific cable design, λ~cc~ measured with an uncabled fibre sample is generally higher than that measured with a cabled fibre sample.

NOTE: The loops are intended to simulate deployment conditions.

NOTE: Two loops of X = 40 mm radius at one end can be substituted for one loop at each end.

NOTE: λ~cc~ measurement using a cabled or uncabled test sample found in <<reference_test_method_for_the_cable_cut_off_wavelength>> is described in Annex B or Annex A in <<IEC_60793-1-44>>, respectively.

[[fig11]]
.Deployment condition for measurement of λ~cc~ on cabled fibre
image::image13.png[]

[[fig12]]
.Deployment condition for measurement of λ~cc~ on uncabled fibres
image::image14.png[]

[[reference_test_cut_off_wavelength_transmission]]
[level=6]
===== Transmission through the reference sample (as in <<fibre_cut_off_wavelength_reference_transmission>>)

[[reference_test_cut_off_wavelength_calculations]]
[level=6]
===== Calculations

The logarithmic ratio between the transmitted powers P~1~(λ) and P~i~(λ) is calculated as:

[stem]
++++
R(lambda) = 10 log
{:((P_1(lambda))/(P_i(lambda))):}
++++

where _i_ = 2 or 3 for methods a) or b) in <<fibre_cut_off_wavelength_reference_transmission>>, respectively.

[[determination_of_cabled_fibre_cut_off_wavelength]]
[level=6]
===== Determination of cabled fibre cut-off wavelength

The calculations and method of determining cable cut-off wavelength, λ~cc~, are the same as for fibre cut-off wavelength. See clauses <<fibre_cut_off_wavelength_reference_calculations>> and <<fibre_cut_off_wavelength_determination_of_cut_off_wavelength>>.

[[reference_test_cut_off_wavelength_presentation_of_the_results]]
===== Presentation of the results

The following details shall be presented:

. test set-up arrangement;

. launching condition;

. type of reference sample;

. temperature of the sample and environmental conditions (if necessary);

. fibre and cable identification;

. wavelength range of measurement;

. cabled fibre cut-off wavelength;

. plot of R(λ) (if required);

. value of fibre loop radius r (only for uncabled test sample).

[[Test_methods_for_attenuation]]
=== Test methods for attenuation

The attenuation tests are intended to provide a means whereby a certain attenuation value may be assigned to a fibre length so that individual attenuation values may be added together to determine the total attenuation of a concatenated length.

[[attenuation_reference_test_method]]
==== Reference test method: The cut-back technique

[[attenuation_reference_general]]
===== General

The cut-back technique is a direct application of the definition in which the power levels P~1~ and P~2~ are measured at two points of the fibre without a change of input conditions. P~2~ is the power emerging from the far end of the fibre, and P~1~ is the power emerging from a point near the input after cutting the fibre.

[[attenuation_reference_test_apparatus]]
===== Test apparatus

Measurements may be made at one or more spot wavelengths, or alternatively, a spectral response may be required over a range of wavelengths. Diagrams of suitable test equipment, to obtain one loss or the loss spectrum measurements respectively, are shown as examples in <<fig13>>.

[[fig13]]
.The cut-back technique
====
.Arrangement of test equipment to make one loss measurement
image::image15a.png[]

.Arrangement of test equipment used to obtain the loss spectrum measurement
image::image15b.png[]
====


[[attenuation_reference_optical_source]]
[level=6]
===== Optical source

A suitable radiation source shall be used as a lamp, laser or light emitting diode. The choice of source depends upon the type of measurement. The source must be stable in position, intensity and wavelength over a time period sufficiently long to complete the measurement procedure. The spectral line width (FWHM) shall be specified so that the line width is narrow compared with any features of the fibre spectral attenuation.

[[attenuation_reference_modulation]]
[level=6]
===== Modulation

It is customary to modulate the light source in order to improve the signal/noise ratio at the receiver. If such a procedure is adopted, the detector should be linked to a signal processing system synchronous with the source modulation frequency. The detecting system should be substantially linear in sensitivity.

[[attenuation_reference_launching_conditions]]
[level=6]
===== Launching conditions

The launching conditions used must be sufficient to excite the fundamental mode. For example, suitable launching techniques could be:

. jointing with a fibre;

. launching with a suitable system of optics.

[[attenuation_reference_mode_filter]]
[level=6]
===== Mode filter

Care must be taken that higher order modes do not propagate through the cut-back length. In these cases, it may be necessary to introduce a bend in order to remove the higher modes. For example, a one-turn bend with a radius of 30 mm on the fibre is generally sufficient for most ITU-T G.65x fibres. For some <<ITU-T_G.657>> fibres, smaller radius, multiple bends or longer sample length can be applied to remove high-order propagating modes.

[[attenuation_reference_cladding_mode_stripper]]
[level=6]
===== Cladding mode stripper

A cladding mode stripper encourages the conversion of cladding modes to radiation modes; as a result, cladding modes are stripped from the fibre.

[[attenuation_reference_optical_detector]]
[level=6]
===== Optical detector

A suitable detector shall be used so that all of the radiation emerging from the fibre is intercepted. The spectral response should be compatible with spectral characteristics of the source. The detector must be uniform and have linear sensitivity characteristics.

[[attenuation_reference_measurement_procedure]]
===== Measurement procedure

[[attenuation_reference_preparation_of_fibre_under_test]]
[level=6]
===== Preparation of fibre under test

Fibre ends shall be substantially clean, smooth and perpendicular to the fibre axis. Measurements on uncabled fibres shall be carried out with the fibre loose on the drum, i.e., microbending effects shall not be introduced by the drum surface.

[[attenuation_reference_procedure]]
[level=6]
===== Procedure

[class=steps]
. The fibre under test is placed in the measurement set-up. The output power P~2~ is recorded.

. Keeping the launching conditions fixed, the fibre is cut to the cut-back length (for example, 2 m from the launching point). The cladding mode stripper, when needed, is refitted and the output power P~1~ from the cut-back length is recorded.

. The attenuation of the fibre, between the points where P~1~ and P~2~ have been measured, can be calculated, using P~1~ and P~2~, from the definition <<eq3-4>> and <<eq3-5>>.


[[attenuation_reference_presentation_of_the_results]]
===== Presentation of the results

The following details shall be presented:

. test set-up arrangement, including source type, source wavelength, and line width (FWHM);

. fibre identification;

. length of sample;

. description of high-order modes filter;

. attenuation of the sample quoted in dB;

. attenuation coefficient quoted in dB/km;

. indication of accuracy and repeatability;

. temperature of the sample and environmental conditions (if necessary).

[[attenuation_first_alternative_test_method]]
==== First alternative test method: The backscattering technique

[[attenuation_first_alternative_general]]
===== General

A test method for the attenuation coefficient of single-mode optical fibre based on bidirectional backscattering measurements is described. This technique can also be applied to check the attenuation uniformity, optical continuity, physical discontinuities, splice losses and the length of the fibre.

Unidirectional backscattering measurements can be adopted in particular cases, e.g., verification of the backscatter slope variation in cabled fibres.

Procedures for the calibration of backscattering equipment (for single-mode fibres) are provided in <<IEC_61746-1>>.

[[attenuation_first_alternative_test_apparatus]]
===== Test apparatus

[[attenuation_first_alternative_general_considerations]]
[level=6]
===== General considerations

The signal level of the backscattered optical signal will normally be small and close to the noise level. In order to improve the signal-to-noise ratio and the dynamic measuring range, it is therefore customary to use a high power light source in connection with signal processing of the detected signal. In addition, adjustment of the pulse width may be required to obtain a compromise between resolution and dynamic range.

Care must be taken that higher order modes do not propagate.

An example of apparatus is shown in <<fig14a>>.

[[attenuation_first_alternative_optical_source]]
[level=6]
===== Optical source

Use a stable, high power optical source of appropriate wavelengths and record them. The pulse width and repetition rate should be consistent with the desired resolution and the length of the fibre.

[[attenuation_first_alternative_optical_coupling_system]]
[level=6]
===== Optical coupling system

An optical system for an efficient coupling of the beam into the fibre under test, the branching device or the optical detector shall be used. Various devices, such as index matching materials, can be added to reduce Fresnel reflections.

[[attenuation_first_alternative_branching_device]]
[level=6]
===== Branching device

A branching device is needed to couple the source radiation into the fibre and the backscattered radiation onto the detector, while avoiding a direct source-detector coupling. Avoid using devices with polarization-dependent properties.

[[fig14]]
.The backscattering technique
====
[[fig14a]]
.Schematic of apparatus
image::image16a.png[]

[[fig14b]]
.Example of a undirectional backscattering loss curve
image::image16b.png[]
====


[[attenuation_first_alternative_optical_detector]]
[level=6]
===== Optical detector

A detector shall be used so that the maximum possible backscattered power is intercepted. The detector response shall be compatible with the levels and wavelengths of the detected signal. A substantially linear detector response is required for attenuation measurements.

[[attenuation_first_alternative_amplifier]]
[level=6]
===== Amplifier

A suitable amplifier shall follow the optical detector, so that the signal level becomes adequate for signal processing. The amplifier bandwidth should involve a trade-off between time resolution and noise reduction.

[[attenuation_first_alternative_signal_processor]]
[level=6]
===== Signal processor

A signal processor able to improve the signal-to-noise ratio, to calculate the attenuation curve from the two unidirectional backscattering loss curves, and to provide a logarithmic response in the detection system is required. An oscilloscope for a direct view of the backscattering trace and a data acquisition system to store the measurement results can be connected to the signal processor.

[[attenuation_first_alternative_cladding_mode_stripper]]
[level=6]
===== Cladding mode stripper

See <<attenuation_reference_cladding_mode_stripper>>

[[attenuation_first_alternative_fibre_sample_configuration]]
[level=6]
===== Fibre sample configuration

The measurement may be made with the fibre in a number of fibre configurations (e.g., as cabled fibre, on a suitable shipping spool or as required for the reference text method).

[[attenuation_first_alternative_measurement_procedure]]
===== Measurement procedure

. Align the fibre under test to the optical coupling system.

. Measure two unidirectional backscattering loss curves, one from each end of the fibre. <<fig14b>> shows an example of such a unidirectional curve. Each backscattering loss curve is analysed by the signal processor and recorded on a logarithmic scale, avoiding the parts at the two ends of the curves, due to the reflections of the coupling and branching devices and by the fibre ends (see parts 1) and 5) in <<fig14b>>.

. Evaluate the length, L~f~, of the fibre from the time interval between the two ends of the backscattering loss curve, T~f~, and the group delay index, N, of the fibre as: asciimath:[L_f = c*T_f text(/) N] (c being the free space light speed).

. Obtain the bidirectional backscattering loss curve using the two measured and recorded unidirectional backscattering loss curves, according to the procedure outlined in the following:
+
--
Let a(x) and b(z) be the functions describing the two unidirectional backscattering loss curves expressed in dB, with x and z being the distances from the fibre ends nearest the respective launch site. The bidirectional backscattering loss curve is given by:

[[eq6-14]]
[stem]
++++
y(x) = (a(x)
-b(L_f-x))/2
++++
--

. Obtain the end-to-end fibre attenuation coefficient according to the procedure outlined in the following:
+
--
The attenuation coefficient, A(x~0~, x~1~), for a fibre segment defined by the end positions x~0~ and x~1~ (with x~0~ < x~1~) is given by:

[[eq6-15]]
[stem]
++++
A(x_0,x_1)=
(y(x_0)-y(x_1))/(x_1-x_0)
++++

This expression may be evaluated by a least squares linear fit of the data between x~0~ and x~1~.

The end-to-end fibre attenuation coefficient is determined in the same way as <<eq6-15>> with the data points as close as possible to the end positions. However, these points should be outside the dead zone area and the end reflection area (see <<fig14b>>, areas 1) and 5)).
--

[[attenuation_first_alternative_presentation_of_the_results]]
===== Presentation of the results

The following details shall be presented:

. test set-up arrangement;

. kind of signal processing used;

. date of test;

. test specimen identification and length;

. pulse width;

. test wavelength(s);

. end-to-end fibre attenuation coefficient in dB/km;

. bidirectional backscattering loss curve.

[NOTE]
====
Unidirectional backscattering measurements are obtained with the function a(x) alone. The complete analysis of the recorded unidirectional backscattering loss curves (<<fig14b>>) shows that, independently from the attenuation measurements, many phenomena can be monitored using the backscattering technique including:

[class=steps]
. reflection originated by the branching and coupling devices at the input end of the fibre;

. zone of invariant backscattered slope;

. discontinuity due to local defect, splice or coupling;

. backscattering slope variation with length;

. fluctuation at the output end of the fibre;

. attenuation change, for example, with temperature.
====

[[attenuation_second_alternative_test_method]]
==== Second alternative test method: The insertion loss technique

[[attenuation_second_alternative_general]]
===== General

The insertion loss technique consists of the evaluation of the power loss due to the insertion of the fibre under test between a launching and a receiving system, previously interconnected (reference condition). The powers P~1~ and P~2~ are thus evaluated in a less straightforward way than in the cut-back method. Therefore, this method is not intended for use on factory lengths of fibres and cables.

The insertion loss technique is less accurate than a cut-back one, but has the advantage of being non-destructive for the fibre under test and for the semi-connectors possibly fixed at both ends. Therefore, it is particularly suitable for field use, and mainly intended for use with connectorized cable lengths.

Two options are considered in the following for this technique (see <<fig15>>); they differ in the nature of the launching and receiving systems, as outlined below. Measurement conditions in between option a) and b) are possible and are discussed in <<note_fibre_attenuation>>.

In option a), the quality of the semi-connectors possibly fixed to the fibre under test (and in general the quality of the used interconnection devices) influences the results; in option b), this influence is nearly excluded. As a consequence, option b) has in general a better accuracy, and it is more suitable when the actual attenuation of the fibre alone is needed. Conversely, when the fibre section under test is fitted with semi-connectors and has to be cascaded with other elements, the results from option a) are more meaningful, as they take into account the deviation of the semi-connectors from the nominal loss.

[[fig15]]
.Typical arrangements for the insertion loss technique
image::image17.png[]


[[attenuation_second_alternative_test_apparatus]]
===== Test apparatus

The schematic diagram of the test apparatus is shown in <<fig15>>. Measurements may be made at one or more wavelengths, or alternatively, a spectral response may be required over a range of wavelengths.

[[attenuation_second_alternative_optical_source]]
[level=6]
===== Optical source

A suitable intensity stable radiation source shall be used, such as a lamp, a laser or a light emitting diode. If a broad spectrum source is used, it should be followed by a wavelength selection device (alternatively this device can be inserted before the detector). In every case, the nominal wavelength of the source (possibly taking into account the wavelength selection device) shall be known.

The spectral width (FWHM) should be narrow compared with any features of the fibre spectral attenuation.

[[attenuation_second_alternative_modulation]]
[level=6]
===== Modulation

See <<attenuation_reference_modulation>>.

[[attenuation_second_alternative_launching_conditions]]
[level=6]
===== Launching conditions

*For option a)*

The source is coupled to a short length of single-mode fibre having the same nominal characteristics of the fibre under test and equipped with a mode filter and a cladding mode stripper (see below).

The above single-mode fibre is coupled to the fibre under test with a very precise coupling device to minimize coupling losses and ensure meaningful results. If the fibre under test is equipped with a semi-connector, a compatible high quality semi-connector shall be fixed to the launching fibre.

*For option b)*

The source is coupled through a suitable optic to the fibre under test in such a way that the launched spot at the fibre input-end face has a near-field and a far-field intensity almost uniform within the mode field diameter and the far-field intensity of the fibre under test.

The system can employ lenses and a fibre positioner; alternatively, the light can be launched in a step-index multimode fibre to be connected to the fibre under test.

This is accomplished with any coupling device or a semi-connector compatible with those terminating the fibre under test.

[[attenuation_second_alternative_reference_system]]
[level=6]
===== Reference system (option b) only)

This system is composed of a short length of single-mode fibre having the same nominal characteristics of the fibre under test. The fibre is equipped with a mode filter and a cladding mode stripper; both devices shall not introduce any loss on the fundamental mode.

[[attenuation_second_alternative_mode_filter]]
[level=6]
===== Mode filter

The mode filter shall allow the propagation along the fibre of the fundamental mode only. It can be implemented by a suitable bending condition on the fibre. For example, a one-turn bend with a radius of 30 mm on the fibre is generally sufficient for most ITU-T G.65x fibres. For some <<ITU-T_G.657>> fibres, a smaller radius, multiple bends or longer sample lengths can be applied to remove high-order propagating modes.

[[attenuation_second_alternative_cladding_mode_stripper]]
[level=6]
===== Cladding mode stripper

A cladding mode stripper encouraging the conversion of cladding modes to radiation modes should be employed. This device is not necessary if the fibre itself does not allow the propagation cladding modes.

[[attenuation_second_alternative_optical_detection]]
[level=6]
===== Optical detection

The spectral response of the optical detector shall be compatible with the spectral characteristics of the source. It must have linear sensitivity characteristics.

*For option a)*

The detector is connected to a single-mode fibre having the same nominal characteristics of the fibre under test. The fibre should be equipped with a mode filter and a cladding mode stripper.

For the coupling with the fibre under test, the same indication as in <<attenuation_second_alternative_launching_conditions>>, option a), is used.

*For option b)*

The end of the fibre under test is positioned in front of the detector.

A suitable detector shall be used so that all the radiation emerging from the fibre is intercepted. The detector should be spatially uniform.

Alternatively, the detector is connected to a step-index multimode fibre. This fibre is coupled to the fibre under test by any coupling device or a semi-connector compatible with those terminating the fibre under test.

[[attenuation_second_alternative_measurements_procedure]]
===== Measurements procedure

[[attenuation_second_alternative_preparation_of_fibre_under_test]]
[level=6]
===== Preparation of fibre under test

See <<attenuation_reference_preparation_of_fibre_under_test>>.

If the fibre is fitted with connectors, an appropriate cleaning procedure is required.

[[attenuation_second_alternative_procedure]]
[level=6]
===== Procedure

[class=steps]
. Once a measurement wavelength is selected, the power P~1~ is firstly measured in the following way:
+
--
*For option a)*

The fibre of the launching system is connected to the fibre of the receiving system. The received power P~1~ is then recorded.

*For option b)*

The reference system is connected between the launching and the receiving systems. The received power P~1~ is then recorded.
--

. Successively, the fibre under test is connected between the launching and the receiving systems. The received power P~2~ is then recorded.

. Finally, the attenuation A of the fibre section is calculated in the following way:
+
--
*For option a)*

[[eq6-16a]]
[stem,subsequence=A]
++++
A = 10log
{:((P_1(lambda)) / (P_2(lambda))):}
+ C_r-C_1-C_2 (dB)
++++

where C~r~, C~1~, and C~2~ are the nominal average losses (in dB) of the connections respectively in the reference conditions at the input of the fibre under test and at its output.

*For option b)*

[[eq6-16b]]
[stem,subsequence=A]
++++
A = 10log
{:((P_1(lambda)) / (P_2(lambda))):} (dB)
++++

NOTE: The use of option b) assumes that the fibre under test does not allow the propagation to the receiving end of modes other than the fundamental one.

[[note_fibre_attenuation]]
NOTE: Fibre attenuation measurements are also possible with a hybrid test set-up, using a launching system as in option a) and a receiving system as in option b), or vice versa.

The measurement procedure for P~1~ is in both cases similar to the one listed above for option a); no reference system is required and the launching system is connected directly to the receiving system.

In both cases the fibre section attenuation can be calculated as:

[[eq6-17]]
[stem]
++++
A = 10 log
{:((P_1(lambda))/(P_2(lambda))):}-C_a(dB)
++++

where C~a~ is the nominal average loss (in dB) of the connection between the fibre under test and that part of the test set-up (launch or receive) belonging to option a).

NOTE: The intrinsic capability of option a) to evaluate the semi-connectors behaviour does not imply its use whenever this evaluation is required.

Alternative possibilities are in using, even at an end where the semi-connector evaluation is required, an option b) set-up, previously connecting a single-mode cord to the fibre under test. The nominal loss of the fibre-to-cord connector is to be subtracted from the measured loss.
--

The test apparatus to be used in practice should be chosen to minimize the error sources, taking into account the available instrumentation and connecting devices. The use of a hybrid set-up (a-launch, b-receive) plus a cord at the receiving end is usually the best solution when both the semi-connectors have to be evaluated.

[[attenuation_second_alternative_presentation_of_the_results]]
===== Presentation of the results

The following details shall be presented:

. test set-up arrangement, including source type, source wavelength, spectral width (FWHM) used for the measurement and the option type a) or b);

. fibre identification;

. length of the fibre section and end conditions (presence of semi-connectors);

. description of high-order modes filter;

. attenuation of the section quoted in dB;

. attenuation coefficient quoted in dB/km;

. indication of accuracy and repeatability (the connection loss repeatability shall be taken properly into account);

. temperature of the sample and environmental conditions (if necessary).

[[attenuation_third_alternative_test_method]]
==== Third alternative test method: Spectral attenuation modelling

[[attenuation_third_alternative_general]]
===== General

The attenuation coefficient of a fibre across a spectrum of wavelengths may be calculated by means of a characterizing matrix, _M_, and a vector, _v_. The vector contains the measured attenuation coefficients of a small number (three to five) of wavelengths (e.g., 1310 nm, 1360 nm, 1380 nm, 1410 nm, 1550 nm, and/or 1625 nm).

In one approach, the fibre or cable supplier shall provide a matrix characteristic of its product, and the modelled spectral attenuation is a vector, _w_, calculated from the product of _M_ and _v_:

[stem%unnumbered]
++++
w = M
* v
++++

Alternatively, if using a generic matrix, the supplier shall provide a correction-factor vector so that the prediction equation becomes:

[stem%unnumbered]
++++
W = w
+e
++++

where:

_W_:: is the modified vector

_w_:: comes from asciimath:[w=M*v]

_e_:: is the correction-factor vector


A generic matrix is a characterizing matrix which can be applied to a variety of fibres, designs and suppliers (presumably within a single fibre type), and which is determined and/or invoked by a standards body, single customer/end-user, or other industry source to which individual suppliers can compare their products, the difference being resolved by the vector, _e_.

[[attenuation_third_alternative_test_apparatus]]
===== Test apparatus

Since this technique involves a calculation using previously determined values, there is no specific apparatus required. Any of the recommended test methods (<<attenuation_reference_test_method>> the cut-back technique; <<attenuation_first_alternative_test_method>> the backscattering technique; <<attenuation_second_alternative_test_method>> the insertion loss technique) may be used to generate the measured values upon which the calculations are made.

Direct measurements of attenuation take precedence over this method and is a case of conflict.

[[attenuation_third_alternative_calculation_procedure]]
===== Calculation procedure

The attenuation coefficient of a fibre across a spectrum of wavelengths may be calculated from asciimath:[w=M*v]. The vector, _v_, contains the measured attenuation coefficients of a small number (three to five) of predictor wavelengths (e.g., 1310 nm, 1360 nm, 1380 nm, 1410 nm, 1550 nm, and/or 1625 nm) which were measured using one of the previous attenuation test methods. Multiplying the matrix, _M_, times the vector, _v_, yields another vector, _w_, which contains the predicted attenuation coefficients at many wavelengths (such as at 10 nm wavelength intervals from 1240 nm to 1600 nm).

The matrix, _M_, is given by:

[stem%unnumbered]
++++
[[A_11,A_12,...,A_(1n)],
[A_21,A_22,...,A_(2n)],
[.,.,.,.],[.,.,.,.],
[.,.,.,.],
[A_(m1),A_(m2),...,A_(mn)]]
++++

where m is the number of wavelengths where the attenuation coefficients have to beestimated, and n is the number of predictor wavelengths. An example of such a matrix is given for illustrative purposes in <<appendixIII>>.

The standard deviation of the difference between the actual and predicted attenuation coefficients at each wavelength is to be less than 0,xx dB/km within a stated wavelength range. A different tolerance – 0,yy dB/km – may be necessary if an additional wavelength range is specified. The values of xx and (yy), and the wavelength range(s) should be agreed upon between the user and the manufacturer.

If the estimate is obtained by using the supplier's specific matrix, _M_, then no correction vector, _e_, is necessary.

Since the elements of both _M_ and _e_ are achieved on a statistical basis, the _w_ vector elements shall be determined as statistical. To indicate the accuracy of the predicted attenuation coefficients, the fibre suppliers shall give a vector containing the standard deviation of the differences between the actual and predicted attenuation coefficients, together with _M_ and/or _e_ (see <<attenuation_third_alternative_presentation_of_the_results>>).

NOTE: In order to facilitate use of this matrix, the fibre should be routinely measured at the predictor wavelengths. The predictor wavelengths should number from 3 to 5, with a strong preference given to the lower number if sufficient accuracy can be achieved.

NOTE: This model considers only uncabled fibre attenuation. An additional vector must be added to _w_ to take account of cabling effects and environmental effects.

[[attenuation_third_alternative_presentation_of_the_results]]
===== Presentation of the results

In addition to the items to be reported for the test method used in measuring the attenuation coefficients, report the following items:

. the predicted attenuation and corresponding wavelength;

. the method used to obtain the measured attenuation coefficient values (if requested);

. the matrix used to predict the spectral attenuation, or the correction vector if a standard matrix was used (if requested);

. the vector containing the standard deviation of the differences between the actual and predicted attenuation coefficients obtained during the development of the matrix (if requested).

[[Test_methods_for_chromatic_dispersion]]
=== Test methods for chromatic dispersion

Chromatic dispersion varies with wavelength. Some methods and implementations measure the group delay as a function of wavelength and the chromatic dispersion and dispersion slope are deduced from the derivatives (with respect to wavelength) of this data. This differentiation is most often done after the data has been fitted to a mathematical model. Other implementations of the reference method can allow direct measurement at each of the required wavelengths.

For some categories of fibre the chromatic dispersion attributes are specified with the parameters of a specific model. In these cases the relevant Recommendation defines the model appropriate for the definition of the specified parameters. For other fibre categories, the dispersion is specified to be within a given range for one or more specified wavelength intervals. In the latter case, either direct measurements may be made at the wavelength extremes or a fitting model may be used to either allow group delay measurement methods or implementations, or to allow the storage of a reduced set of parameters that may be used to calculate the interpolated dispersion for particular wavelengths which may not have actual direct measurement values.

<<annexA_chromatic_dispersion_fitting>> gives a general description of chromatic dispersion fitting and outlines a number of fitting equations suitable for use with any of the measurement methods or fibre categories.

<<appendixV_the_interferometic_technique>> gives the interferometric technique for chromatic dispersion measurement.

[[chromatic_dispersion_reference_test_method]]
==== Reference test method: The phase-shift technique

[[chromatic_dispersion_reference_general]]
===== General

The fibre chromatic dispersion coefficient is derived from the measurement of the relative group delay experienced by the various wavelengths during propagation through a known length of fibre.

The group delay is measured in the frequency domain, by detecting, recording and processing the phase shift of a sinusoidal modulating signal.

The chromatic dispersion may be measured at a fixed wavelength or over a wavelength range.

NOTE: Differential phase shift is documented in <<IEC_60793-1-42>>, Annex C.

[[chromatic_dispersion_reference_test_apparatus]]
===== Test apparatus

Aschematic diagram of the test apparatus is shown in <<fig16>>.

[[fig16]]
.Typical arrangement of the test apparatus
image::image18.png[]


[[chromatic_dispersion_reference_optical_source]]
[level=6]
===== Optical source

The optical source shall be stable in position, intensity and wavelength over a time period sufficiently long to complete the measurement procedure. Laser diodes, (laser diode array (LD-array)), wavelength tunable laser diodes (WTL) (e.g., an external cavity laser (ECL)), LEDs or broadband sources, (e.g., an Nd:YAG laser with a Raman fibre) may be used, depending on the wavelength range of the measurement.

In any case, the modulating signal shall be such as to guarantee a sufficient time resolution in the group delay measurement.

[[chromatic_dispersion_reference_wavelength_selection]]
[level=6]
===== Wavelength selection

The wavelength selector and monitoring are used to select and monitor the wavelength at which the group delay is to be measured. As a wavelength selector, an optical switch, a monochromator, dispersive devices, optical filters, optical couplers, connectors may be used, depending on the type of light sources and measurement set-up. The selection may be carried out by switching electrical driving signals for different wavelength light sources.

The wavelength monitoring may be carried out by an optical fibre coupler and a wavelength meter. The wavelength selector and monitor may be used either at the input or at the output end of the fibre under test.

If a mathematical fit is made to the data, at least one data point must be within 100 nm of λ~0~.

[[chromatic_dispersion_reference_detector]]
[level=6]
===== Detector

The light emerging from the fibre under test, the reference fibre or the optical divider, etc., is coupled to a photodetector whose signal-to-noise ratio and time resolution are adequate for the measurement. The detector is followed by a low noise amplifier if needed.

[[chromatic_dispersion_reference_reference_channel]]
[level=6]
===== Reference channel

The reference channel may consist of an electrical signal line or optical signal line. A suitable time delay generator may be interposed in this channel. In certain cases, the fibre under test itself can be used as the reference channel line.

[[chromatic_dispersion_reference_delay_detector]]
[level=6]
===== Delay detector

The delay detector shall measure the phase shift between the reference signal and the channel signal. A vector voltmeter could be used.

[[chromatic_dispersion_reference_signal_processor]]
[level=6]
===== Signal processor

A signal processor can be added in order to reduce the noise and/or the jitter in the measured waveform. If needed, a digital computer can be used for purposes of equipment control, data acquisition and numerical evaluation of the data.

[[chromatic_dispersion_reference_measurement_procedure]]
===== Measurement procedure

The fibre under test is suitably coupled to the source and to the detector through the wavelength selector or the optical divider, etc. If needed, a calibration of the chromatic delay of the source may be performed. A suitable compromise between wavelength resolution and signal level must be achieved. Unless the fibre under test is also used as the reference channel line, the temperature of the fibre must be sufficiently stable during the measurement.

The phase shift between the reference signal and the channel signal at the operating wavelength are to be measured by the delay detector. Data processing appropriate to the type of modulation is used in order to obtain the chromatic dispersion coefficient at the operating wavelength. When needed, a spectral scan of the group delay versus wavelength can be performed; from the measured values a fitting curve can be completed.

The time group delay will be deduced from the corresponding phase shift φ through the relation τ=φ/(2π _f_ ), _f_ being the modulation frequency.

[[chromatic_dispersion_reference_presentation_of_the_results]]
===== Presentation of the results

The following details shall be presented:

. test set-up arrangement;

. type of modulation used;

. source characteristics;

. fibre identification and length;
