Repository: metanorma/mn-samples-itu

= Metanorma-ITU sample documents

image:https://travis-ci.com/riboseinc/mn-itu-docs.svg?branch=master["Build Status", link="https://travis-ci.com/riboseinc/mn-itu-docs"]

== Purpose

This repository provides Metanorma-ITU documents in sample form.

== Access

Documents in this repository are available through the deployed mini-site:

* https://riboseinc.github.io/mn-itu-docs/[Metanorma-ITU documents]



== References for authoring Metanorma ITU documents

This repository also contains references relating to authoring ITU documents, including:

Authoring (`references/authoring/`)

* ITU-T: Author's Guide for drafting ITU-T Recommendations
* ITU-T: Recommendation skeleton

File: sources/G.650.1-201803/en.adoc (part 4 of 5)
= Definitions and test methods for linear, deterministic attributes of single-mode fibre and cable
. characteristics of the wavelength selector (if present);

. type of photodetector;

. characteristics of the delay detector;

. model used to fit the relative group delay data or chromatic dispersion data, and the fitting wavelength range used;

. values of coefficients from the fit for each fitting wavelength range;

. temperature of the sample and environmental conditions (if necessary).

[[chromatic_dispersion_alternative_test_method]]
==== Alternative test method: The pulsedelay technique

[[chromatic_dispersion_alternative_general]]
===== General

The fibre chromatic dispersion coefficient is derived from the measurement of the relative group delay experienced by the various wavelengths during propagation through a known length of fibre.

The group delay is measured in the time domain, by detecting, recording and processing the delay experienced by pulses at various wavelengths.

The chromatic dispersion may be measured at a fixed wavelength or over a wavelength range.

[[chromatic_dispersion_alternative_test_apparatus]]
===== Test apparatus

A schematic diagram of the test apparatus is shown in <<fig16>>.

[[chromatic_dispersion_alternative_optical_source]]
[level=6]
===== Optical source

The optical source shall be stable in position, intensity and wavelength over a time period sufficiently long to complete the measurement procedure. Laser diodes, (laser diode array (LD-array)), wavelength tunable laser diodes (WTL) (e.g.,an external cavity laser (ECL)), broadband sources (e.g., an Nd:YAG laser with a Raman fibre) may be used, depending on the wavelength range of the measurement.

In any case, the modulating signal shall be such as to guarantee a sufficient time resolution in the group delay measurement.

[[chromatic_dispersion_alternative_wavelength_selection]]
[level=6]
===== Wavelength selection

A wavelength selector and monitoring are used to select and monitor the wavelength at which the group delay is to be measured. As a wavelength selector, an optical switch, a monochromator, dispersive devices, optical filters, optical couplers, connectors may be used, depending on the type of light sources and measurement set-up. The selection may be carried out by switching electrical driving signals for different wavelength light sources.

The wavelength monitoring may be carried out by an optical fibre coupler and a wavelength meter. The wavelength selector and monitor may be used either at the input or at the output end of the fibre under test.

If a mathematical fit is made to the data, at least one data point must be within 100 nm of the zero-dispersion wavelength λ~0~.

[[chromatic_dispersion_alternative_detector]]
[level=6]
===== Detector

The light emerging from the fibre under test, the reference fibre or the optical divider, etc., is coupled to a photodetector whose signal-to-noise ratio and time resolution are adequate for the measurement. The detector is followed by a low noise amplifier if needed.

[[chromatic_dispersion_alternative_reference_channel]]
[level=6]
===== Reference channel

The reference channel may consist of an electrical signal line or optical signal line. A suitable time delay generator may be interposed in this channel. In certain cases, the fibre under test itself can be used as the reference channel line.

[[chromatic_dispersion_alternative_delay_detector]]
[level=6]
===== Delay detector

The delay detector shall measure the delay time between the reference signal and the channel signal. A high-speed oscilloscope or a sampling oscilloscope could be used.

[[chromatic_dispersion_alternative_signal_processor]]
[level=6]
===== Signal processor

A signal processor can be added in order to reduce the noise and/or the jitter in the measured waveform. If needed, a digital computer can be used for the purposes of equipment control, data acquisition and numerical evaluation of the data.

[[chromatic_dispersion_alternative_measurement_procedure]]
===== Measurement procedure

The fibre under test is suitably coupled to the source and to the detector through the wavelength selector or the optical divider, etc. If needed, a calibration of the chromatic delay of the source may be performed. Asuitable compromise between wavelength resolution and signal level must be achieved. Unless the fibre under test is also used as the reference channel line, the temperature of the fibre must be sufficiently stable during the measurement.

The time delay between the reference signal and the channel signal at the operating wavelength are to be measured by the delay detector. Data processing appropriate to the type of modulation is used in order to obtain the chromatic dispersion coefficient at the operating wavelength. When needed, a spectral scan of the group delay versus wavelength can be performed; from the measured values a fitting curve can be completed.

[[chromatic_dispersion_alternative_presentation_of_the_results]]
===== Presentation of the results

The following details shall be presented:

. test set-up arrangement;

. type of modulation used;

. source characteristics;

. fibre identification and length;

. characteristics of the wavelength selector (if present);

. type of photodetector;

. characteristics of the delay detector;

. model used to fit the relative group delay data or chromatic dispersion data, and the fitting wavelength range used;

. values of coefficients from the fit for each fitting wavelength range;

. temperature of the sample and environmental conditions (if necessary).

[[Test_methods_for_macrobend_loss]]
=== Test methods for macrobend loss

[[macrobend_loss_reference_test_method]]
==== Reference test method: Fibre winding

[[macrobend_loss_reference_general]]
===== General

The macrobending loss measurement is intended to provide a means whereby certain loss values under different curvature radii are used to evaluate the macrobending performance of single-mode fibres.

NOTE: A "curvature radius" is defined as the radius of the suitable circular shaped support (e.g., mandrel or guiding groove on a flat surface) on which the fibre can be bent.

[[macrobend_loss_reference_measurement_considerations]]
===== Measurement considerations

[[macrobend_loss_reference_sample_length]]
[level=6]
===== Sample length

The specimen shall be a known length of fibre, as specified in the detailed specification. In particular, the length of the sample tested for loss is determined by the measurement set-up, i.e., curvature radius asciimath:[(R)] and number of turns (N); any further fibre length does not affect the measurement results, provided that the signal-to-noise (S/N) ratio is optimized.

[[macrobend_loss_reference_number_of_coils]]
[level=6]
===== Number of coils

The number of coils should be in accordance with the values stated in the relevant <<ITU-T_G.652>>, <<ITU-T_G.653>>, <<ITU-T_G.654>>, <<ITU-T_G.655>>, <<ITU-T_G.656>> and <<ITU-T_G.657>>.

For single-mode fibres, the attenuation increases in a linear fashion with the number of coils.

For each radius, the number of coils shall be chosen in such a way that:

. the induced loss is significantly higher than the detection limit of the set-up; when necessary, e.g., for low-bend loss fibres, tests may be carried out with more coils than the specification requires, followed by linear normalization to the specified number;

. the induced loss is significantly lower than the onset of the non-linear region in the set-up; for bending radii in the range 5 to 10 mm this may imply that not more than 5 to 10 coils should be used.

[[macrobend_loss_reference_bend_radius]]
[level=6]
===== Bend radius

The value of bend radius shall be in accordance with the values stated in the relevant <<ITU-T_G.652>>, <<ITU-T_G.653>>, <<ITU-T_G.654>>, <<ITU-T_G.655>>, <<ITU-T_G.656>> and <<ITU-T_G.657>>. It should be considered that the macrobending losses increase exponentially as radius decreases.

NOTE: Further information on the relationship between macrobending losses and radius can be found in Annex A of <<IEC_60793-1-47>>.

[[macrobend_loss_reference_measurement_wavelength]]
[level=6]
===== Measurement wavelength

The measurement wavelength shall be 1550 nm or 1625 nm, in accordance with the relevant <<ITU-T_G.652>>, <<ITU-T_G.653>>, <<ITU-T_G.654>>, <<ITU-T_G.655>>, <<ITU-T_G.656>> and <<ITU-T_G.657>>. It should be considered that macrobending losses increase exponentially with the wavelength.

NOTE: As optical bending losses of single-mode fibres increase with wavelength, a loss specification at the highest envisioned wavelength, i.e., either 1550 or 1625 nm, is suffice. If required, customer and supplier can agree on a lower or higher specification wavelength.

NOTE: Further information on the relationship between macrobending losses and measurement wavelength can be found in Annex A of <<IEC_60793-1-47>>.

NOTE: Further information on approximating bend loss for single-mode fibres across a broad wavelength range at various effective bends can be found in Annex E of <<IEC_60793-1-47>>.

[[macrobend_loss_reference_test_apparatus]]
===== Test apparatus

The apparatus consists of a bending tool and a loss-measurement instrument.

[[macrobend_loss_reference_bending_tool]]
[level=6]
===== Bending tool

The bending tool is used to hold the sample bent with a radius as stated in the specification. A mandrel or a guiding groove on a flat surface is applicable.

Since the actual curvature radius is critical, a maximum tolerance of ± 0.1 mm (for radii lower than or equal to 15 mm) or ± 0.5 to 1.0 mm (for larger radii) is accepted (a tighter tolerance on small radii is required for the higher measurement sensibility).

The test can be carried out on samples either making complete (360°) turn(s) in open air or around a suitable support (mandrel), or making u-turn(s) (180°) in open air or around suitable supports; the length under test is different in the two configurations, the length of a complete turn being twice the length of a u-turn. In the following, the term "coil" refers to one complete turn: one "coil" is made by two consecutive "u-turns" 3. This should be taken into account when normalizing the results to the length of the sample (number of coils).

[[macrobend_loss_reference_loss_measurement_instrument]]
[level=6]
===== Loss measurement instrument

The loss-measurement instrument uses either the transmitted power monitoring technique (methodA of <<IEC_60793-1-46>>) or the cut-back technique (as in <<attenuation_reference_test_method>>), taking care of the appropriate launch condition for the specific fibre type.

[[macrobend_loss_reference_measurement_procedure]]
===== Measurement procedure

Prepare a flat end face, orthogonal to the fibre axis, at the input and output ends of each test specimen.

Loosely wind the fibre on the tool, avoiding excessive fibre twist. The number of turns, curvature radius and wavelength at which loss is to be measured are discussed in the following paragraphs.

Optical powers can be measured in the following two ways:

. the power-monitoring technique, which measures the fibre attenuation increase due to a change from the straight condition to a bent condition; or

. the cut-back technique, which measures the total attenuation of the fibre in the bent condition. In order to determine the induced attenuation due to macrobending, this value should be corrected for the intrinsic attenuation of the fibre.

The fibre length outside the mandrel and the reference cut-back length shall be free of bends that might introduce a significant change in the measurement result. Collection of excess fibre in a bend radius of at least 140 mm is recommended.

It is also possible to rewind the fibre from a mandrel with a large radius (introducing negligible macrobend loss) to the mandrel with the required radius. In this case, the macrobend loss can be determined directly by using the power-monitoring technique (without the correction for the intrinsic attenuation of the fibre).

Care must be taken in order not to introduce torsion on any fibre part during the measurements, as this would affect the result.

NOTE: Whispering gallery mode caused by reflection of radiating mode at cladding-coating or coating-air interface may affect the macrobending loss measurement. For example, multiple fibre coils or coated/stripped fibre coil immersed with adequate refractive index liquid may be used to reduce the interference.

[[macrobend_loss_reference_calculation]]
[level=6]
===== Calculation

The results are reported in dB as:

[[eq6-19]]
[stem]
++++
Loss (dB) = 10 log_(10)
{:((P_(str))/(P_(bend))):}
++++

where _P_~str~ is the power measured without the bend and _P_~bend~ is the power measured with the bend present.

[[macrobend_loss_reference_presentation_of_the_results]]
===== Presentation of the results

The following details shall be presented:

. test set-up arrangement;

. fibre identification;

. length of specimen;

. macrobend radius;

. number of coils;

. wavelength(s) of interest;

. macrobending loss (dB) or (dB/turn).

[[Test_methods_for_prooftesting]]
=== Test methods for prooftesting

[[proof_testing_reference_test_method]]
==== Reference test method: Longitudinal tension

[[proof_testing_reference_general]]
===== General

. This test method describes procedures for briefly applying tensile loads to an entire continuous length of fibre. The initial length may break into several shorter lengths, and each shorter length is considered to have passed the proof test. An informative background can be found in [b-IEC/TR 62048].

. Proof testing is performed during fibre manufacturing, online as part of the fibre drawing and coating process, or offline as part of the testing process. A break rate (failure per unit length) is statistically expected.

. Standard ambient environmental conditions are used for storage and proof testing: 23 ± 5°C and 50 ± 20% relative humidity. The storage time prior to proof testing is an item for further study.

. Either stress σ or strain ε may be used in the measurement. They are related by:
+
--

[[eq6-20]]
[stem]
++++
sigma = E_0(1+c_s epsilon)
epsilon
++++

where _E_~0~ is Young's modulus at zero stress, and _c_~s~ is a parameter (typically between 3 and 6). The determination of parameters _E_~0~ and _c_~s~, if needed, is an item for further study.
--

. The fibre stress is calculated from the applied tension, _T_, as:
+
--
[[eq6-21]]
[stem]
++++
sigma =
((1-F)T) / (pi a^2)
++++

where 2a is the diameter of the glass fibre and _F_ is the fraction of the tension borne by the coating. _F_ is given by:

[stem]
++++
F = (sum_(j+1)^n {:E_jA_j:}) /
(E_g pi a^2 + sum_(j=1)^(n){:E_jA_j:})
++++

_n_:: is the number of coating layers

_E~j~_:: is the modulus of the jth coating layer

_A~j~_:: is the nominal cross-sectional area of the jth coating layer

_E~g~_:: is the modulus of the glass fibre
--

NOTE: Coating moduli are typically characterized by manufacturers.

NOTE: In case of strain controlled braked capstan proof test machines, this compensation for the load sharing by the coating is not applicable.


[[proof_testing_reference_test_parameters]]
[level=6]
===== Proof test parameters

. The proof stress, σ~p~, is specified to control the length of the surviving sections of the fibre. The stress applied during the proof test, σ~a~, is illustrated in <<fig17>>. The load and unload times, t~l~ and t~u~, and the dwell-time, t~d~, are also shown. The tensile load shall be applied for as short a time as possible, yet sufficiently long to ensure the glass experiences the proof stress, typically much less than one second.

. The applied stress shall exceed the specified proof stress at all times. The unload time shall be controlled to be less than some maximum values to be agreed between user and manufacturer to control unloading damage.

[[fig17]]
.Stress σ versus time t during proof testing
image::image19.png[]


[[proof_testing_reference_apparatus]]
===== Test apparatus

[[proof_testing_reference_operating_procedure_requirements]]
[level=6]
===== Operating procedure requirements

. In the pay-out and take-up regions, the fibre is maintained with a low value of stress typically not exceeding 10% of the proof stress (see <<fig17>>).

. In the loading region, fibre stress ramps up from a low stress level to the full proof stress. The load time is t~l~.

. In the proof test region, the applied proof stress, σ~a~, is maintained at values greater than the specified proof stress, σ~p~.

. In the unloading region, fibre stress ramps down from the applied stress to a low value of stress. The time to unload the fibre is t~u~.

. The unloading time is controlled to be less than a maximum value to be agreed between user and manufacturer. It can be varied by changing the processing speed or by the gripping capstan design.

. The capstans and other support pulleys shall be designed and operated to ensure that they do not induce excessive damage. The gripping capstans shall be capable of maintaining the applied stress without inducing additional damage from slipping.

[[proof_testing_reference_test_machines]]
[level=6]
===== Proof test machines

There are several possible machine designs, all of which perform the basic functions required for measuring fibre proof with the indicated general operating requirements. Care should be used in the design so as to prevent coating damage.

Two machine types are used:

* braked-capstan machine;

* dead-weight machine.

Either machine may be used during the fibre-drawing process (online for coated fibre only), or as a separate process step (offline).

NOTE: There are dynamics with online screening, which are different from offline screening, which should be taken into account.

. _Braked-capstan machine_ (<<fig18>>)
+
--
The fibre is paid out with constant, low tension. Also the rewinding after the proof test is done with constant tension. The levels of the pay-off and take-up tensions are adjustable.

The proof test load is applied to the fibre between the brake and drive capstans by creating a speed difference between the capstans. Two belts are used to prevent slippage at the capstans. One design can be that the high precision tension gauge measures the load on the fibre and controls the speed difference to achieve the required proof test load. The load level and operating speed of the equipment can be independently set. Another design can be that the difference in speeds between the two capstans is set and controlled directly according to the desired fibre elongation (strain), without tension measurements.

[[fig18]]
.Typical arrangement of a braked-capstan proof test machine
image::image20.png[]
--

. _Dead-weight machine_ (<<fig19>>)
+
--
The pay-out dancer and the take-up dancer pulleys are light enough to guide the fibre with minimal tension. The pay-out capstan and the take-up capstan are synchronized with each other. The capstan pinch belts prevent slippage at the capstans, but without additional stress to the fibre or damage to the fibre coatings. A load-arm and a dead-weight on a plate are attached to the shaft of a dead-weight dancer pulley to provide the proof stress to the fibre. An optional idler pulley provides an increased fibre gauge length if needed.

[[fig19]]
.Dead-weight proof test machine
image::image21.png[]
--

[[proof_testing_reference_measurement_procedure]]
===== Measurement procedure

[[proof_testing_reference_sample]]
[level=6]
===== Sample

. The test sample shall consist of the entire length of optical fibre, minus short sections at the ends in which all requirements, i.e., maximum unloading time, may not be met. This end allowance length, typically 25 m to 50 m, shall be presented.

. Fibre failure after proof testing shall be evidenced by complete breakage. Examination methods include visual inspection and OTDR measurements. After broken areas are removed, the surviving fibre lengths are considered to have passed the proof test procedure.

[[proof_testing_reference_calculation]]
[level=6]
===== Calculation

If the machine is calibrated in tension, the stress is calculated from <<eq6-20>>. Strain may be obtained from <<eq6-19>>.

[[proof_testing_reference_presentation_of_the_results]]
===== Presentation of the results

The following details shall be presented:

. general description of the apparatus;

. fibre identification;

. average applied proof stress;

. maximum unloading time;

. dwell-time;

. end allowance length.


[[annexA_chromatic_dispersion_fitting]]
[appendix]
== Chromatic dispersion fitting


[[chromatic_dispersion_fitting_general]]
=== General

The output from the measurement of chromatic dispersion is either directly measured chromatic dispersion values or group delay values as a function of wavelength. The chromatic dispersion value and dispersion slope is found from the derivatives of this data. The differentiation is most often done after the data has been fitted to a mathematical model.

This annex gives a general description of chromatic dispersion fitting and outlines a number of standard fitting equations.

NOTE: Even though dispersion slope characteristics may not be normative requirements, typical values are often provided by manufacturers for ease in dispersion accommodation.

[[definition_of_equations_and_fitting_coefficients]]
=== Definition of equations and fitting coefficients

<<table-a1>> contains a general description of mathematical models that are fitted. The polynomial formulation is general and can be extended to higher order polynomials via the same principles.

<<table-a2>> shows the corresponding equations for dispersion slope.

<<table-a3>> shows the formulae for the zero-dispersion wavelength and slope at that wavelength for the 3-term Sellmeier and second-order polynomial models.

[[table-a1]]
.Definition of fit types and fit coefficients
|===
^.^h| Fit type ^.^h| Equation for group delay ^.^h| Equation for dispersion data

<.<| 3-term Sellmeier <.<| A + B·λ^2^ + C·λ^–2^ <.<| 2·B·λ – 2·C·λ^–3^
<.<| 5-term Sellmeier <.<| A + B·λ^2^ + C·λ^–2^ + D·λ^4^ + E·λ^–4^ <.<| 2·B·λ – 2·C·λ^–3^ + 4·D·λ^3^ – 4·E·λ^–5^
<.<| 2nd order polynomial (quadratic) <.<| A + B·λ + C·λ^2^ <.<| B + 2·C·λ
<.<| 3rd order polynomial (cubic) <.<| A + B·λ + C·λ^2^ + D·λ^3^ <.<| B + 2·C·λ + 3·D·λ^2^
<.<| 4th order polynomial <.<| A + B·λ + C·λ^2^ + D·λ^3^ + E·λ^4^ <.<| B + 2·C·λ + 3·D·λ^2^ + 4·E·λ^3^
|===


[[table-a2]]
.Slope equations
|===
^.^h| Fit type ^.^h| Equation for dispersion slope

<.<| 3-term Sellmeier <.<| 2·B + 6·C·λ^–4^
<.<| 5-term Sellmeier <.<| 2·B + 6·C·λ^–4^ + 12·D·λ^2^ + 20·E·λ^–6^
<.<| 2nd order polynomial (quadratic) <.<| 2·C
<.<| 3rd order polynomial (cubic) <.<| 2·C + 6·D·λ
<.<| 4th order polynomial <.<| 2·C + 6·D·λ + 12·E·λ^2^
|===

[[table-a3]]
.Zero-dispersion wavelength and slope equations
|===
^.^h| Fit type ^.^h| Zero-dispersion wavelength ^.^h| Zero-dispersion slope

<.<| 3-term Sellmeier <.<| (C/B)^1/4^ <.<| 8B
<.<| 2nd order polynomial (quadratic) <.<| –B/(2C) <.<| 2C
|===

[[Fitting_procedure]]
=== Fitting procedure

For robust numerical fitting, the natural abscissa (wavelengths) should be converted to values with a reduced range by a change of coordinates before completing the least squares regression. After the regression, the fitting parameters must be converted back to the original wavelength scale before completing any of the derivatives.

A suitable implementation of least squares regression should be chosen to solve the fitting problem. The method should be stable towards noise and other errors introduced during the measurement of the group delay or dispersion data. (See, e.g., <<b-Press>>.) Depending on the source of the input data, equations for group delay or the derivative dispersion is used.

Care should be taken to include a sufficient number of points in the fitting. When the fitting order and the number of points become comparable, the fitting will not yield accurate results.

If the fit is made to group delay data, chromatic dispersion data can be calculated from the dispersion equations in <<table-a1>>, using the coefficients found from the fit. Extrapolation to wavelengths outside the fitting region should be used carefully, as the fits might have unphysical behaviour at points outside the region.

The dispersion slope can be calculated from the equations in <<table-a2>>, using the coefficients found from the fit.


[appendix,obligation=informative]
[[appendix1_methods_of_cut_off_wavelength_interpolation]]
== Methods of cut-off wavelength interpolation

This appendix presents methods of determining the coefficients, A~t~ and B~t~ found in <<eq6-11>>. Limited negative error method and least square method are described in clauses <<limited_negative_error_method>> and <<least_squares_method>>, respectively. <<appendixI_example>> provides an example of the cut-off wavelength interpolation method.

[[limited_negative_error_method]]
=== Limited negative error method

The algorithm is derived from the observation that the transition structures (humps) consist of data points with a positive deviation from the expected ideal curve. The interpolation procedure is based on a theoretical model of the LP~11~ transition region and a method of fitting the data to the model. The procedure has six steps.

The first two steps define the LP~01~ region, or upper wavelength region. The second two steps define the transition region, where LP~11~ attenuation begins to increase. The fifth step characterizes this region according to a theoretical model. The last step computes the cut-off wavelength, λ~c~, from the characterization parameters.

*Step 1 – Define the upper wavelength region*

*Lower wavelength of the region*

For multimode reference:

Find the maximum slope wavelength, the wavelength at which the first difference a(λ) – a(λ+0.01), is largest. For wavelengths greater than the maximum slope wavelength, the lower wavelength of the region is the wavelength at which the attenuation is minimum.

For bend reference, the following simulates the procedure for multimode reference:

Find the maximum attenuation wavelength. For wavelengths greater than the maximum attenuation wavelength, the lower wavelength of the region is the wavelength at which the following function is minimum:

[stem%unnumbered]
++++
a(lambda)-8+
8 lambda (lambda
text( in )
mu m)
++++

*Upper wavelength of the region*

Lower wavelength of region plus 0.15 μm.

*Step 2 – Characterize the attenuation curve, a(λ), of the upper wavelength region as a linear equation in wavelength, λ*

[stem]
++++
a(lambda) \approx
A_u + B_u lambda
++++

The following approaches are suggested:

Bend reference method:

Set B~u~ = 0

Set A~u~ = median of attenuation values in the upper wavelength region.

Multimode reference method:

Find A~u~ and B~u~ so that the sum of the absolute values of error in the upper wavelength region is minimum and so that all errors are non-negative. Find the median of the errors in the upper wavelength region and add to A~u~.

Determine the most negative error of the upper wavelength region, E:

[[eq-I-2]]
[stem]
++++
E = min[a (lambda)-
A_u-B_u lambda]
++++

*Step 3 – Find the upper wavelength of the transition region*

Starting at the upper wavelength of the upper wavelength region, from Step 1, determine the maximum wavelength at which the attenuation is 0.1 dB greater than the line found in Step 2. Set the upper wavelength of the transition region to this value plus 10 nm.

*Step 4 – Find the lower wavelength of the transition region*

There are various methods to determine this wavelength. The following are examples:

Let:

[stem]
++++
Delta a(lambda) =
a(lambda)-A_u-B_u(lambda)
++++

. Starting with the upper wavelength of the transition region, from Step 3, find the wavelength at which Δa(λ) has a local maximum and so the difference between this maximum and the next local minimum (at larger λ) is maximum.

. The largest wavelength, below the upper wavelength of the transition region, so that:
+
Δa(λ) is greater than 2 dB; and

.. there is a local maximum for Δa(λ); or

.. there is a local maximum for Δa(λ) – Δa(λ + 0.01).

*Step 5 – Characterize the transition zone with the model and constraints on errors*

The model is a linear regression of a transformation. Constraints on errors control negative regression errors so that the inverse transform of the fitted line will not produce negative attenuation errors less than E, from Step 2. Fitting the data with constraints on errors may be done with simplex linear programming methods.

Find A~t~ and B~t~, from <<eq6-11>>, so that the sum of the absolute values of error is minimized and so that no error is less than –v(λ), with v(λ) given as a function of E, from Step 2:

[[eqI-4]]
[stem]
++++
w(lambda)=
10^((Delta a(lambda)-E)/10)
++++

[[eqI-5]]
[stem]
++++
z(lambda)=10log
[ -10 / A log
( (w (lambda)-1)/ rho)]
++++

[[eqI-6]]
[stem]
++++
v(lambda) =
Y(lambda)-z(lambda)
++++

*Step 6 – Evaluate the slope of the transition and compute the cut-off wavelength, λ~c~*

If B~t~ is greater than some small negative values, e.g., –1 to –0.1, reduce the upper wavelength of the transition region by 10 nm and repeat Step 5.

Otherwise, compute λ~c~:

[stem]
++++
lambda_c =
-(A_t) / (B_t)
++++

[[least_squares_method]]
=== Least squares method

This algorithm is based on the assumption that the structure sometimes seen in the transition region is caused by an interference effect around the position of the ideal curve.

The mathematical model is the same as that used in the limited negative error method.

*Step 1* – As limited negative error method.

*Step 2* – As limited negative error method. E in <<eq-I-2>> is not required.

*Step 3* – As limited negative error method.

*Step 4* – As limited negative error method.

*Step 5* – Characterize the transition zone.

The model is a least squares best fit of a transformation.

Find A~t~ and B~t~ from <<eq6-11>>, so that the sum of the squares of the errors is minimized, using <<eq6-8>>, <<eq6-9>>, <<eq6-10>> and:

[[eqI-8]]
[stem]
++++
W(lambda)=
10^(Delta a (lambda) text(/) 10)
++++

*Step 6* – As limited negative error method.

[[appendixI_example]]
=== Example

<<fig-I-1>> shows an example of the cut-off plot for several fibre samples. In the absence of spurious humps or excessive noise in the upper-wavelength region, accurate values for cut-off wavelength can be determined without an interpolation method (Sample 1, 2, 5 in <<fig-I-1>>). On the contrary, the interpolation method will be helpful to determine the cut-off wavelength and improve the precision (Sample 3, 4 in <<fig-I-1>>).

[[fig-I-1]]
.Cut-off wavelength interpolation for some fibre samples
image::image22.png[]

[appendix,obligation=informative]
[[appendixII_test_method_for_measuring_longitudinal_uniformity]]
== Test method for measuring longitudinal uniformity of chromatic dispersion based on the backscattering technique


[[appendixII_general]]
=== General

A test method is described by which to determine the longitudinal uniformity of the chromatic dispersion of a single-mode optical fibre based on bidirectional backscattering measurements. This technique can evaluate the uniformity of the waveguide and material dispersion individually. Moreover, this technique can be used to measure the mode field diameter. Procedures for the calibration of backscattering equipment are provided in <<IEC_61746-1>>.

[[appendixII_test_apparatus]]
=== Test apparatus

[[appendixII_general_considerations]]
==== General considerations (as in <<attenuation_first_alternative_general_considerations>>)

An example of the apparatus is shown in <<fig-II-1>>.

[[fig-II-1]]
.Schematic of apparatus for chromatic dispersion uniformity measurement
image::image23.png[]



[[appendixII_optical_source]]
==== Optical source (as in <<attenuation_first_alternative_optical_source>>)

[[appendixII_optical_coupling_system]]
==== Optical coupling system (as in <<attenuation_first_alternative_optical_coupling_system>>)

[[appendixII_branching_device]]
==== Branching device (as in <<attenuation_first_alternative_branching_device>>)

[[appendixII_optical_detector]]
==== Optical detector (as in <<attenuation_first_alternative_optical_detector>>)

[[appendixII_amplifier]]
==== Amplifier (as in <<attenuation_first_alternative_amplifier>>)

[[appendixII_signal_processor]]
==== Signal processor (as in <<attenuation_first_alternative_signal_processor>>)

[[appendixII_cladding_mode_stripper]]
==== Cladding mode stripper (as in <<attenuation_first_alternative_cladding_mode_stripper>>)

[[appendixII_reference_fibre]]
==== Reference fibre

The refractive index profile of the reference fibre shall be similar to that of the test fibre and its length is restricted to maintain a good longitudinal uniformity, but it shall be longer than the input dead-zone of the backscattering measurements. In addition, the mode field diameter of the reference fibre shall be measured as a function of wavelength. This reference fibre can be used to estimate the absolute value of the mode field diameter and relative index difference from the backscattering measurements.

[[appendixII_measurement_procedure]]
=== Measurement procedure

. Connect reference fibres to both ends of the test fibre.

. Align the fibre under test with the optical coupling system.

. As b) in <<attenuation_first_alternative_measurement_procedure>>.

. As c) in <<attenuation_first_alternative_measurement_procedure>>.

. Obtain the bidirectional backscattering imperfection loss curve using the two measured and recorded unidirectional backscattering loss curves, according to the procedure outlined in the following:
+
--
Let _S_~1~(_x_) and _S_~2~(_z_) be functions describing the two unidirectional backscattering loss curves expressed in dB, with _x_ and _z_ being the distances from the fibre ends nearest the respective launch sites and _L_ = _x_ + _z_. The bidirectional backscattering imperfection loss curve is given by:

[[eq-II-1]]
[stem]
++++
I(x,z) =
(S_1(x,lambda)+S_2(L-x,lambda))/2
++++
--

. Obtain the imperfection loss normalized by that at position _x_~0~ in the reference fibre according to the procedure outlined in the following:
+
--
[[eq-II-2]]
[stem%unnumbered]
++++
I_n(x,lambda)=
I(x,lambda)-I(x_0,lambda)
++++

[stem%unnumbered]
++++
= 20 log{ (W(x_0,lambda))/(W(x,lambda))} +
10 log[ { (1+0.62 Delta(x))/(1+0.62 Delta(x_0))}
{ (50- Delta(x)) / (50- Delta(x_0))} ]
++++

[stem]
++++
= 20 log{ (W(x_0,lambda)) /
(W(x,lambda)) } + k
++++

where coefficient _k_ is defined as:

[[eq-II-3]]
[stem]
++++
k = 10 log [ { (1+0.62 Delta(x)) / (1+0.62 Delta(x_0))}
{ (50- Delta(x)) / (50- Delta(x_0))}]
++++
--

. Obtain the mode field diameter distribution 2 _W_ (_x_ , λ) according to the procedure outlined in the following:
+
--
Let the mode field diameter at position _x_~0~ in the reference fibre be 2 _W_ (_x_~0~ , λ). The mode field diameter distribution is given by:

[[eq-II-4]]
[stem]
++++
2W(x,lambda)=
2W(x_0,lambda) * 10^{(-I_n(x, lambda)+k) / 20}
++++

If the reference and test fibres have the same index profile and relative index difference, let coefficient _k_ = 0.

If the relative index difference in the test fibre is not the same as that in the reference fibre, determine coefficient _k_ by using <<eq-II-3>> and the mode field diameter value at _x_ in the test fibre which is evaluated in advance.

If the adjustment factors _f_ and _g_, which are determined as described in c) in clause <<mode_field_diameter_third_alternative_qualification_for_a_fibre_type>>, are given, the mode field diameter distribution is given by:

[[eq-II-5]]
[stem]
++++
2W(x, lambda)=
2W(x_0, lambda) * 10^{(-g * I_n(x, lambda)+f) / 20}
++++

If the relative index difference in the test fibre is unknown, the mode field diameter value at _x_ in the test fibre is obtained with <<eq-II-6>> considering the second position _x_~1~ in the reference fibre.

[[eq-II-6]]
[stem]
++++
2W(x,lambda)=
2W(x_0,lambda) *
[ (2W(x_1,lambda))/(2W(x_0,lambda)) ] ^
{(I(x,lambda)-I(x_0,lambda))/
(I(x_1,lambda)-I(x_0,lambda))}
++++
--

. Repeat the above procedures for two or more different wavelengths.

. Obtain the coefficients _g_~0~, _g_~1~, and _g_~2~ which satisfy <<eq-II-7>> using the above mode field radii _W_(_x_, λ):
+
--
[[eq-II-7]]
[stem]
++++
W(x,lambda) =
g_0(x)+g_1(x) lambda^{1.5}+g_2(x) lambda^6
++++

[align=center]
(three or more wavelengths)

or:

[[eq-II-8]]
[stem]
++++
W(x, lambda)=
g_0(x)+g_1(x) lambda^{1.5}
++++

[align=center]
(two or more wavelengths)

This expression may be evaluated by a least squares fit of the data _W_(_x_, λ~i~) (_i_ = 1, ..., _n_).
--

. Obtain the waveguide dispersion distribution _D_~w~(_x_, l) in ps/(nm &times; km) outlined in the following:
+
--
[[eq-II-9]]
[stem]
++++
D_w(x,lambda) =
(lambda)/(2 pi^2cnW(x,lambda)^2)
{ 1- (2 lambda)/(W(x,lambda))
( 3/2 g_1(x) lambda^{0.5}+
6g_2(x) lambda^5) }
++++

[align=center]
(three or more wavelengths)

or:

[[eq-II-10]]
[stem]
++++
D_w(x,lambda) =
(lambda)/(2 pi^2cnW(x,lambda)^2){ 1-
(3g_1(x) lambda^(1.5))/(W(x,lambda))}
++++

[align=center]
(two or more wavelengths)

where _c_ and _n_ show the light velocity in m/s and the maximum refractive index of the core, respectively.
--

. Obtain the relative index difference distribution Δ(_x_) in % according to the procedure outlined in the following:
+
--
If the reference and test fibres have the same index profile, obtain the coefficients _c_~0~, _c_~1~ and _c_~2~ at the reference fibre which satisfy the following equation using mode field diameter 2 _W_ (_x_~0~, l), core diameter 2a(_x_~0~) and cut-off wavelength λ~c~(_x_~0~):

[[eq-II-11]]
[stem]
++++
(W(x_0, lambda))/(a(x_0)) =
c_0+c_1{(lambda)/(lambda_c(x_0))}^
(1.5)+c_2{(lambda)/(lambda_c(x_0))}^6
++++

Calculate the characteristic of the ratio _R_~W~ of mode field diameters of two wavelengths (λ~1 ~and λ~2~) as a function of the cut-off wavelength λ~c~ using the above coefficients _c_~0~, _c_~1~ and _c_~2~.

[stem]
++++
R_W=
(2W(lambda_1))/(2W(lambda_2))=
(c_0+c_1 ( (lambda_1)/(lambda_c) )^(1.5)
+c_2 ( (lambda_1)/(lambda_c))^6) /
(c_0+c_1 ( (lambda_2)/(lambda_c))^(1.5)
+c_2  (lambda_2/lambda_c)^6)
++++

Determine the approximate function between the ratio _R_~W~ of mode field diameters at two wavelengths and cut-off wavelength λ~c~.

Obtain the cut-off wavelength distribution λ~c~(_x_) by applying the above approximate function to the ratio of the measured mode field diameter distributions.

Obtain the core diameter distribution 2a(_x_) substituting the mode field diameter distribution 2 _W_ (_x_) and the cut-off wavelength distribution λ~c~(_x_) into <<eq-II-11>>.

Obtain the relative index difference distribution _D_(_x_) in % using <<eq-II-13>>:

[[eq-II-13]]
[stem]
++++
Delta(x) =
{(a(x_0))/(a(x))}^2 {(lambda_c(x))/(lambda_c(x_0))}^2
Delta(x_0)
++++

Alternatively, relative index difference Δ(_x_) in % is obtained with <<eq-II-14>> using the relative index difference at position _x_~0~ in the reference fibre Δ(_x_~0~).

[[eq-II-14]]
[stem]
++++
Delta(x) =
1/0.62 [ {1+0.62 Delta(x_0)} *
10^((I_n(x,lambda)-20log{
(2W(x_0,lambda))/(2W(x,lambda))})/10) -1]
++++
--

. Obtain the material dispersion distribution _D_~m~(_x_, λ) in ps/(nm &times; km) using the above relative index difference distribution Δ(_x_).
+
--
Here, the approximate equation of the material dispersion can be obtained as a function of wavelength and relative index difference.

The material dispersion _D_~m~(λ) can be estimated by using <<eq-II-15>> and <<eq-II-16>>:

[[eq-II-15]]
[stem]
++++
D_m(lambda) =
-(lambda)/c
(d^2n(lambda))/(d lambda^2)
++++

[[eq-II-16]]
[stem]
++++
n^2(lambda)-1 = sum_(i=1)^k
{:(B_i lambda^2) / (lambda^2-A_i^2):}
++++

where _A_~i~ and _B_~i~ show the Sellmeier coefficients and both coefficients _A_~i~ and _B_~i~ as a function of dopant content corresponding to the relative-index difference _D_ were given in <<b-Kobayashi>> and <<b-Fleming>>.
