Repository: metanorma/mn-samples-itu

= Metanorma-ITU sample documents

image:https://travis-ci.com/riboseinc/mn-itu-docs.svg?branch=master["Build Status", link="https://travis-ci.com/riboseinc/mn-itu-docs"]

== Purpose

This repository provides Metanorma-ITU documents in sample form.

== Access

Documents in this repository are available through the deployed mini-site:

* https://riboseinc.github.io/mn-itu-docs/[Metanorma-ITU documents]



== References for authoring Metanorma ITU documents

This repository also contains references relating to authoring ITU documents, including:

Authoring (`references/authoring/`)

* ITU-T: Author's Guide for drafting ITU-T Recommendations
* ITU-T: Recommendation skeleton

File: sources/G.650.1-201803/en.adoc (part 5 of 5)
= Definitions and test methods for linear, deterministic attributes of single-mode fibre and cable
Calculate an estimated function _D_~m~(λ) of material dispersion against the relative-index difference _D_ by using <<eq-II-15>> and <<eq-II-16>>.

The material dispersion against the relative-index difference _D_ is obtained as follows:

[stem]
++++
D_m(lambda)=
m_1(lambda)+h * Delta * m_2(lambda)
++++

where _h_ shows the constant.

Obtain the chromatic dispersion distribution _D_(_x_,λ) in ps/(nm &times; km) outlined in the following:

[stem]
++++
D(x,lambda)=
D_m(x,lambda)+D_w(x,lambda)
++++
--

[[appendixII_presentation_of_the_results]]
=== Presentation of the results

The following details shall be presented:

. test set-up arrangement;

. kind of signal processing used;

. pulse width;

. test wavelengths;

. mode field diameter distribution in µm;

. chromatic dispersion distribution in ps/(nm &times; km).


[appendix,obligation=informative]
[[appendixIII]]
== Example of a matrix model

The following is an example of an m &times; n = 38 &times; 3 matrix, as described in <<attenuation_third_alternative_calculation_procedure>>, for <<ITU-T_G.652>> fibres. Please note it is given for illustrative purposes only. If the spectral attenuation is to be estimated over the range of 1240 nm to 1600 nm (in steps of 10 nm) using 1310 nm, 1380 nm and 1550 nm as predictor wavelengths, an example of matrix elements which has been shown to be applicable <<b-Hanson>> for some <<ITU-T_G.652>> fibres follows:

[%unnumbered,headerrows=2,cols="^,^,^,^"]
|===
.2+^.^a| Output wavelength stem:[(μm)]
3+^.^h| Predictive wavelengths
^.^h| 1310 nm ^.^h| 1380 nm ^.^h| 1550 nm

^.^| 1.23 ^.^| 1.46027 ^.^| –0.04235 ^.^| –0.20771
^.^| 1.24 ^.^| 1.35288 ^.^| –0.01493 ^.^| –0.13289
^.^| 1.25 ^.^| 1.31704 ^.^| –0.00412 ^.^| –0.14768
^.^| 1.26 ^.^| 1.26613 ^.^| –0.00997 ^.^| –0.13715
^.^| 1.27 ^.^| 1.20167 ^.^| –0.00843 ^.^| –0.10635
^.^| 1.28 ^.^| 1.14970 ^.^| –0.01281 ^.^| –0.06363
^.^| 1.29 ^.^| 1.11290 ^.^| –0.01059 ^.^| –0.06245
^.^| 1.30 ^.^| 1.03600 ^.^| –0.00711 ^.^| 0.00711
^.^| 1.31 ^.^| 0.96276 ^.^| 0.00342 ^.^| 0.05412
^.^| 1.32 ^.^| 0.90437 ^.^| 0.01435 ^.^| 0.08572
^.^| 1.33 ^.^| 0.86168 ^.^| 0.02098 ^.^| 0.11776
^.^| 1.34 ^.^| 0.83194 ^.^| 0.05500 ^.^| 0.05849
^.^| 1.35 ^.^| 0.73415 ^.^| 0.08336 ^.^| 0.14196
^.^| 1.36 ^.^| 0.83266 ^.^| 0.11032 ^.^| –0.10694
^.^| 1.37 ^.^| 0.69137 ^.^| 0.22596 ^.^| –0.05961
^.^| 1.38 ^.^| 0.01006 ^.^| 0.99798 ^.^| –0.01126
^.^| 1.39 ^.^| –0.25502 ^.^| 0.94764 ^.^| 0.48887
^.^| 1.40 ^.^| 0.00227 ^.^| 0.58463 ^.^| 0.51813
^.^| 1.41 ^.^| 0.25780 ^.^| 0.33834 ^.^| 0.40811
^.^| 1.42 ^.^| 0.29085 ^.^| 0.20419 ^.^| 0.49620
^.^| 1.43 ^.^| 0.29329 ^.^| 0.13569 ^.^| 0.54995
^.^| 1.44 ^.^| 0.33133 ^.^| 0.09266 ^.^| 0.51936
^.^| 1.45 ^.^| 0.31608 ^.^| 0.06343 ^.^| 0.55905
^.^| 1.46 ^.^| 0.24183 ^.^| 0.04483 ^.^| 0.68361
^.^| 1.47 ^.^| 0.29207 ^.^| 0.03019 ^.^| 0.59222
^.^| 1.48 ^.^| 0.19214 ^.^| 0.02196 ^.^| 0.75669
^.^| 1.49 ^.^| 0.18650 ^.^| 0.01132 ^.^| 0.76122
^.^| 1.50 ^.^| 0.21242 ^.^| 0.00541 ^.^| 0.70722
^.^| 1.51 ^.^| 0.16884 ^.^| 0.00648 ^.^| 0.75347
^.^| 1.52 ^.^| 0.11484 ^.^| –0.00091 ^.^| 0.84972
^.^| 1.53 ^.^| 0.09334 ^.^| 0.00419 ^.^| 0.85304
^.^| 1.54 ^.^| 0.07231 ^.^| –0.00021 ^.^| 0.88512
^.^| 1.55 ^.^| 0.03111 ^.^| –0.00115 ^.^| 0.94957
^.^| 1.56 ^.^| 0.07054 ^.^| –0.00321 ^.^| 0.87414
^.^| 1.57 ^.^| –0.03723 ^.^| –0.01127 ^.^| 1.08140
^.^| 1.58 ^.^| –0.02543 ^.^| 0.00556 ^.^| 1.01041
^.^| 1.59 ^.^| –0.01370 ^.^| 0.00457 ^.^| 0.99389
^.^| 1.60 ^.^| –0.06916 ^.^| –0.00107 ^.^| 1.11623
|===

[appendix,obligation=informative]
[[appendixIV]]
== Test methods for measuring coherent MPI in short optical fibre cables (jumpers)

The measurement of coherent multipath interference (MPI) is performed to ensure low noise contribution from a short (typically < 10 m) cabled optical fibre. This test is particularly relevant to <<ITU-T_G.657>> fibres, as they present a wide variety of high-order mode (HOM) transmission characteristics and tend to tightly bind these modes to the fibre core (mode stripping is difficult). MPI values are measured as a function of wavelength, with particular attention to the shortest wavelengths to be used over the cable. The result will be a function of both the length of the cable sample and the splice (connector) loss at the cable ends. Hence these parameters should be quantified and shared by the manufacturer. A further variable is the cable geometrical layout. A straight cable layout will generally give the highest MPI though "resonance wavelengths" may appear where the HOM is strongly damped, and the MPI is very low. More realistic geometries are preferred and are obtained by using controlled bending of the cable.

There are three methods for measuring MPI. The first, the "Narrowband ECL/PM method", uses an external cavity laser (ECL) and a power meter (PM) and is quite accurate but may be time consuming and limited in wavelength range. The second, the "Wideband LED/OSA method", uses a wideband source (such as an edge emitting light emitting diode, EELED) and an optical spectrum analyser (OSA). This method typically has a higher noise floor but enables MPI measurements over the entire transmission band of the fibre. The third method uses a fixed wavelength light source, such as in an actual transmitter, and involves varying the length of the jumper by stretching. It is termed the "Fibre stretching" or "FS" method. This method has the advantages of:

[class=steps]
. low cost light sources;

. ability to find MPI using actual transceivers in a system test arrangement; and

. avoidance of extraneous wavelength dependencies in the test set-up.

Disadvantages include a more complicated set-up and the inability to measure fibres in configurations other than straight, under tension.

[[appendixIV_first_test_method]]
=== First test method: The narrowband ECL/PM technique

[[appendixIV_first_test_general]]
==== General

The narrowband ECL/PM technique monitors transmitted optical power through the jumper as a function of wavelength. The interference phenomenon between the fundamental, LP~01~, and HOM is measured by capturing the maximum and minimum transmitted power over a range of wavelengths. Polarization variation of the input is used to ensure true power extremes are found.

[[appendixIV_first_test_test_apparatus]]
==== Test apparatus

A schematic of the apparatus required for the first test method is shown in <<fig-IV-1>>.

[[appendixIV_first_test_optical_source]]
===== Optical source

A tuneable external cavity laser (ECL) is used with recommended characteristics: line width < 200 kHz, power > –4 dBm at the shortest wavelengths of interest (usually 1260 nm) and wide tuning range (~100 nm). The stability of the power should be < 0.01 dB over the testing time and should vary < 0.05 dB over the wavelength range required to sample the free spectral range (FSR) of the jumper interference pattern (this is typically ~2 nm). The laser RIN should be less than &minus;145 dBm/Hz over the 10 MHz-500 MHz range. It is useful to measure the MPI of the ECL in isolation and values typically are < –55 dB. Output should be taken through a standard single-mode fibre (<<ITU-T_G.652>> type) with an angled connector.

[[fig-IV-1]]
.Schematic of set-up for narrowband ECL/PM method.Here the "RX" receiver consists of a power meter or a photodetector/oscilloscope pair
image::image24.png[]


[[appendixIV_first_test_polarization_scrambler]]
===== Polarization scrambler

Since the coupling at the connection points will be polarization dependent, power measurements must be made at many random polarizations of the incoming light. The polarization may be changed by use of a polarization controller (manual or electronic) or a scrambler. In the case of a controller, at least 100 randomized polarization states should be used for each wavelength measured (therefore the manual controller is not recommended). The use of the scrambler requires knowledge of the scrambling speed (degree/s change on the Poincaré sphere, or highest frequency component in the scrambling instrument). The power measurement must be made on a time scale that is short compared to the time for the polarization to change substantially. Power meters usually require ~0.1– 20ms to obtain a reading. Thus scrambling frequencies should be below the range 1–0.005 kHz, depending on the averaging time chosen for the power meter. If the photodetector/OSA receiver is used (see <<appendixIV_first_test_optical_receiver>> below) then the scrambling speed is virtually unlimited. The polarization scrambler should have angled connections. It is useful to test the combined ECL – scrambler combination for MPI. Typical results are < –50 dB. Verify that randomly distributed polarization states on the Poincaré sphere are obtained.

[[appendixIV_first_test_mode_stripping_loop]]
===== Mode stripping loop

The single-mode fibre in the launch line should be looped to the appropriate dimension to eliminate all but the fundamental LP~01~ mode propagation. An alternative is to use a long (several hundred metres) piece of <<ITU-T_G.652>> fibre to sufficiently attenuate the HOM.

[[appendixIV_first_test_optical_receiver]]
===== Optical receiver

The light should be received by a power meter or a photodetector/oscilloscope combination. The power meter averaging time should be adjusted so that power measurements are made rapidly compared to the time over which the polarization scrambler changes the polarization significantly. Linearity of the power meter at the power levels used in the test should be ensured. The power meter response should be corrected for the different wavelengths used in the test. Built-in software may allow the power meter to run in MIN-MAX mode or LOGGING mode to get power statistics. Data is collected at each wavelength until > 100 measured power values have been captured.

The photodetector/oscilloscope combination allows very high scrambling rates to be used (thereby shortening the testing time). Operate at high optical power to minimize receiver noise (but verify linearity of the detector at these power levels). Use a vertical offset on the oscilloscope trace and expand the vertical scale to maximize signal capture. Do not average. Set the acquisition sample rate according to a polarization scrambling speed and maximize the number of samples (record length). Set the time base to either capture all data in a single trigger and identify maximum and minimum voltages or run multiple triggers with a fast time base and collect voltage extrema over a sequence of triggers. The oscilloscope data acquisition should be triggered in synchronism with the ECL wavelength steps.

[[appendixIV_first_test_measurements_procedure]]
==== Measurements procedure

[[appendixIV_first_test_preparation_of_the_fibre_under_test]]
===== Preparation of the fibre under test

If the short cable (fibre) to be tested has connectors, make sure proper cleaning procedures are followed. Choose a cable length to be tested and connectorize the ends or prepare the ends for fusion splice.

[[appendixIV_first_test_baseline_measurement]]
===== Baseline measurement

This step identifies the lowest MPI the test set-up is capable of measuring. In addition, the average transmitted power obtained here is useful in removing the light source power variation with wavelength as prescribed in <<appendixIV_first_test_calculations>>.

Before including the test cable in the measurement set-up, measure a baseline response by connecting the polarization scrambler and RX in <<fig-IV-1>> with either a 10 m long <<ITU-T_G.652>> fibre or two connectorized 5 m <<ITU-T_G.652>> fibres. Angled connectors should be used for both ends of the <<ITU-T_G.652>> fibre. Sweep the wavelength (over a range of roughly ±3 nm) in steps small enough to resolve the interference fringes expected in the test cable (iteration might be required, or use a small step such as 0.02 nm). At each wavelength capture the minimum, maximum and average power for > 100 randomized polarization values. Use a wide enough wavelength scan to capture the free spectral range (FSR) of the jumper interference pattern. Since the FSR is not known before the jumper is measured, the baseline measurement might need to be repeated after a jumper measurement has been performed.

[[appendixIV_first_test_insert_short_cabled_fibre]]
===== Insert short-cabled fibre

Either disconnect the two 5 m <<ITU-T_G.652>> fibres or cut the <<ITU-T_G.652>> fibre at its centre and insert the test cable into the set-up (between points A and B in <<fig-IV-1>>), and characterize splice/connector losses at each end. Intentional offset fusion splices are a convenient way to obtain a desired connection loss. An alternative is to use offset connectors. When the MFD values of ITU-TG.652 fibre and test fibre are 9.0±0.5 μm at 1310 nm, an offset of 1-2 μm corresponds to a connection loss of 0.5-1 dB (this loss should be directly measured). The coupling ratio of LP~01~ power in the 5m <<ITU-T_G.652>> fibre lead to LP~01~ power in the test cable is desired for both connection points. It may be necessary to use mode filters and trial and error to eliminate the higher order modes (see the following note for more details). The geometrical layout of the test cable may be substantially straight, as this is the configuration which will generally give worst case MPI results. Other, more preferable, configurations can be tested as well, which involve multiple small radius cable bends.

NOTE: The meaning of the MPI value obtained from this measurement is unclear without accurate knowledge of the LP~01~ loss through each of the connection points. Stripping of the high-order mode is required to determine this loss. Some additional comments are made here on mode stripping in <<ITU-T_G.657>> fibres. Some <<ITU-T_G.657>>.A fibres may be mode stripped by using a suitably small fibre loop (the loop should not be so small that it attenuates the LP~01~ mode). If this is the case for the fibre under test, the first connection is made while monitoring the power through the jumper with a mode stripping loop present. When the first connection is satisfactory, the second connection is made, again with mode stripping loops present and power through the 5 m <<ITU-T_G.652>> fibre jumper is monitored until the total loss (through both splices) is satisfactory.

Some <<ITU-T_G.657>>.A fibres and all <<ITU-T_G.657>>.B fibres cannot be mode stripped with fibre loops. However, these fibres generally do have a substantial HOM loss with fibre length (even when straight). Lengths required to strip out the HOM may be several hundred metres for some fibre types. In this case the first offset connection is made between the 5 m <<ITU-T_G.652>> fibre and a spool of the desired jumper fibre. Accounting for the LP~01~ loss through the spool (this may be measured separately using an aligned splice to the <<ITU-T_G.652>> launch fibre) the offset connection is adjusted until the desired LP~01~ loss is obtained. The spooled test fibre is now cut back to the desired jumper length and connectorized or fusion spliced to the output 5 m <<ITU-T_G.652>> fibre. Loss through this second connection point is found by monitoring power at the RX and comparing with LP~01~ input power minus the first connection LP~01~ loss.

In either case, LP~01~ loss data should be taken over the FSR (~ ±3 nm) of the jumper interference pattern. The average over this wavelength range is the connection loss. For consistency, it is important to equalize the splice loss at each end of the test cable. This is because, for a fixed total loss in the splices, maximum MPI is found when the individual splice losses are equal.

[[appendixIV_first_test_short_cabled_fibre_measurement]]
===== Short-cabled fibre measurement

The measurement procedure of <<appendixIV_first_test_baseline_measurement>> is followed. With the jumper under test included, ensure that the wavelength scan range is sufficient to encompass several cycles of the roughly sinusoidal variation in transmitted power of the FSR. In addition, ensure that the wavelength step is sufficiently small to resolve the spectral intensity pattern.

[[appendixIV_first_test_calculations]]
===== Calculations

Though not mandatory, it is informative to first subtract the baseline average power from the maximum and minimum power measured through the test cable. This corrects for the power variation with wavelength of the light source. To compute the MPI, the data (corrected maximum and minimum transmitted power versus wavelength) is processed through a moving window of width ≥ FSR. For each position of the window (denoted by its central wavelength), the maximum and minimum power are found and used in <<eq-IV-1>> to find the MPI.

[[eq-IV-1]]
[stem]
++++
MPI(dB) =
20log [ (10^(text(PR/20))-1)/
(10^(text(PR/20))+1) ]
++++

where PR is the difference between the maximum and minimum power levels detected (in dB). Note that if the photodetector/oscilloscope method is used, the output data is an electrical voltage, not an optical power. Due to the linearity of the photodetector, <<eq-IV-1>> can still be used with a voltage difference when voltages have been converted to dB (10 log V). Dark current corrections should be made prior to this conversion. Verify that the MPI, computed directly from the baseline data, is suitably low.

[[appendixIV_first_test_presentation_of_the_results]]
===== Presentation of the results

The following details shall be presented:

. test set-up arrangement;

. optical source characteristics;

. polarization scrambling rate;

. fibre identification (cabled or uncabled), length, insertion loss and splice loss;

. methodology for measuring insertion/splice loss;

. geometrical layout of test cable;

. receiver characteristics (including signal acquisition time);

. table of MPI versus wavelength;

. after data is taken for a number of fibres of a given design, a mapping between the cut-off wavelength and MPI noise may be compiled.

[[appendixIV_second_test_method]]
=== Second test method: The wideband LED/OSA technique

[[appendixIV_second_test_general]]
==== General

The wideband LED/OSA technique monitors transmitted optical power through the jumper under test as a function of wavelength. The interference phenomenon between the fundamental, LP~01~, and HOM is measured by capturing the maximum and minimum transmitted power over a range of wavelengths. Polarization variation of the input is used to ensure true power extremes are found.

[[appendixIV_second_test_apparatus]]
==== Test apparatus

A schematic of the apparatus required for the second test method is shown in <<fig-IV-2>>.

[[appendixIV_second_test_optical_source]]
===== Optical source

A wideband light source (typically LED-based) with peak power density > –40 dBm/nm and stability < ±0.03 dB/15 minutes with output in the wavelength range of interest (usually 1260-1625 nm). Note that the stability of this source will not be as good as the ECL used in the first test method. This limits the lowest MPI which can be measured. It is useful to measure the MPI of the wideband source in isolation and values typically are < –40 dB across the full spectral band. Output should be taken through <<ITU-T_G.652>> fibre. Angled connectors should be used when available.

[[fig-IV-2]]
.Schematic of set-up for the wideband LED/OSA method. The polarizer is not necessary if the broadband light source has an internal polarizer
image::image25.png[]


[[appendixIV_second_test_polarization_scrambler]]
===== Polarization scrambler

Since the coupling at the connection points will be polarization dependent, OSA power density measurements must be made at many random polarizations of the incoming light. The polarization may be changed by use of a polarization controller (manual or electronic) or a scrambler. In the case of a controller, at least 100 randomized polarization states should be used for each wavelength measured (therefore a manual controller is not recommended). The use of the scrambler requires knowledge of the scrambling speed (degree/sec change on the Poincaré sphere, or highest frequency component in the scrambling instrument). The OSA power density measurement at each wavelength must be made on a time scale which is short compared to the time for the polarization to change substantially. Adjustment of the number of wavelengths tested, the sweep speed and the sensitivity allows the user to vary the acquisition time of the OSA to match the speed of the polarization scrambler. Note that only slow scrambling speeds are possible. The polarization scrambler should have angled connections. It is useful to test the LED – scrambler combination for MPI. Verify that randomly distributed polarization states on the Poincaré sphere are obtained.

[[appendixIV_second_test_mode_stripping_loop]]
=====  Mode stripping loop

See <<appendixIV_first_test_mode_stripping_loop>>.

[[appendixIV_second_test_optical_receiver]]
===== Optical receiver

The OSA should be configured with the correct number of wavelength points and the sweep time so that the residence time at each wavelength is much shorter (~10 times) than the inverse of the polarization scrambling speed. This prevents polarization averaging during OSA measurement at each wavelength. Choose the vertical scale to maximize the signal. Measurements are taken using the MAXIMUM and MINIMUM power density functions on the OSA (if available). Resolution bandwidth should be 0.1 nm or less and the number of wavelength points should be sufficient to resolve the interference fringes over the FSR.

[[appendixIV_second_test_measurements_procedure]]
==== Measurements procedure

[[appendixIV_second_test_preparation_of_the_fibre_under_test]]
===== Preparation of the fibre under test

See <<appendixIV_first_test_preparation_of_the_fibre_under_test>>.

[[appendixIV_second_test_baseline_measurement]]
===== Baseline measurement

Before including the test cable in the measurement set-up, measure a baseline response by connecting the polarization scrambler and OSA in <<fig-IV-2>> with a 10 m long <<ITU-T_G.652>> fibre. With the OSA configured with the correct number of wavelengths, sweep speed, resolution bandwidth and vertical scale, apply averaging and measure the baseline response. Maxima and minima can also be measured if baseline MPI data is desired. Save the averaged trace for use later in removing the spectral dependency of the power output from the LED source.

[[appendixIV_second_test_insert_short_cabled_fibre]]
===== Insert short-cabled fibre

See <<appendixIV_first_test_insert_short_cabled_fibre>>.

[[appendixIV_second_test_short_cabled_fibre_measurement]]
===== Short-cabled fibre measurement

Procedure if OSA has MAX power and MIN power trace capabilities: Put the OSA into MAX trace mode. Allow > 100 sweeps to get the highest signal at each wavelength with respect to input polarization. Save this trace and perform the same test with the MIN trace mode (some OSA models can perform these acquisitions simultaneously). Subtract the baseline trace found in <<appendixIV_second_test_baseline_measurement>> from the MAX trace result and from the MIN trace result. Output the resulting two traces.

Procedure if the OSA does not perform MAX power and MIN power data manipulation internally: Take > 100 sweeps and output the data from each one to a control computer. Use the computer to sort out the maximum and minimum for each wavelength. The baseline can either be subtracted on the OSA or during data sorting on the computer.

[[appendixIV_second_test_calculations]]
===== Calculations

See <<appendixIV_first_test_calculations>>.

[[appendixIV_second_test_presentation_of_the_results]]
===== Presentation of the results

See <<appendixIV_first_test_presentation_of_the_results>>.

[[appendixIV_third_test_method]]
=== Third test method: The fibre stretching technique

[[appendixIV_third_test_general]]
==== General

The fibre stretching technique utilizes the fact that the transmitted power, with interference between the LP~01~ mode and an HOM in the jumper, changes periodically with the optical phase difference through the jumper. This optical phase difference is dependent on wavelength (which was exploited in the other two techniques) but is also proportional to the jumper length. The length is most easily varied by stretching the fibre. In this case the maximum and minimum transmitted power is measured as fibre length is varied. Polarization variation of the input is used to ensure true power extremes are found. For typical fibres with a 2 nm FSR, the required length variation is of the order of 2-4 mm; for a fibre span of 2 metres this corresponds to a strain of ~10^–3^, substantially below proof test levels. Higher strains may be required for fibres with a larger FSR. This method may be less easily applied in cases where the jumper is buffered and/or jacketed.

[[appendixIV_third_test_apparatus]]
==== Test apparatus

A schematic of the apparatus required for the third test method is shown in <<fig-IV-3>>. The source can be either a tuneable laser or a transceiver. Polarization changes are made by the polarization scrambler. Angled connectors are used throughout to minimize reflections. The upstream fusion splice is attached to a fixed stage, while the other fusion splice is attached to a movable translation stage.

[[fig-IV-3]]
.Schematic of set-up for the fibre stretching method. "TS" is a translation stage. Here the "RX" receiver consists of a power meter or a photodetector/oscilloscope pair
image::image26.png[]



[[appendixIV_third_test_optical_source]]
===== Optical source

If a tuneable laser is used, the laser performance should conform to the specifications given in <<appendixIV_first_test_optical_source>>. Alternatively, an optical transceiver may be used. In either case, ensure that wavelength and power output are stable over the several minutes required for performing the test. If an optical transceiver can be chosen which is comparable to that used in the actual deployed system, the MPI results are particularly relevant.

If a transceiver (e.g., a DFB one) with optical properties equivalent to those of the tuneable laser described in <<appendixIV_first_test_optical_source>> is employed, the results will be substantially source-independent; otherwise (e.g., if a Fabry-Perot transceiver is used) the results may depend on the transceiver properties.

[[appendixIV_third_test_measurement_settings]]
===== Measurement settings

[[appendixIV_third_test_polarization_scrambler]]
[level=6]
===== Polarization scrambler

To ensure that worst-case conditions are achieved, transmitted power measurements must be made at many random polarizations of the incoming light. The polarization may be changed by using a polarization controller (manual or electronic) or a scrambler, preferably with angled connections. The use of the scrambler requires knowledge of the scrambling speed (degree/s change on the Poincaré sphere, or highest frequency component in the scrambling instrument). The scrambling speed should be slow enough to guarantee that each power meter measurement is completed before there is significant polarization change. In other terms, the time employed by the scrambler to produce an appreciable polarization change must be longer than the power meter integration time, to avoid that the power variations induced by polarization scrambling are averaged-out by the power meter integration time. So, with a power meter integration time of 100 ms, a scrambling frequency of 5 Hz must be used, meaning that a substantial variation of the polarization takes place in 200 ms.

[[appendixIV_third_test_translation_stage]]
[level=6]
===== Translation stage

The translation length must be set after the mode beating period has been determined, which should be done with the polarization scrambling turned off. The translation length should be chosen between a lower limit dictated by the periodicity of the mode beating (two periods is recommended) and an upper limit corresponding to an appropriate fibre strain. In the case of a two-metre cable sample, the lower limit of the translation length would be ~2 mm and the upper limit would be ~20 mm. The velocity of the translation stage must be slow enough to guarantee that the time employed for a complete peak/trough cycle is much longer than the power meter integration time, to avoid that the power oscillations induced by fibre length variation are averaged-out by the power meter integration time. As an example, a translation velocity of 0.2 mm/s would complete a peak/trough cycle of 1mm in 5 s, much longer than the power meter integration time of 100 ms.

[[appendixIV_third_test_sampling_frequency]]
[level=6]
===== Sampling frequency

Once the power meter integration time, the speed of the scrambling, the translation stage velocity and its excursion have been set in accordance with the criteria exposed in the previous two points, the frequency of the power meter acquisitions must be decided. The sampling frequency should be high enough to guarantee a clear identification of the peak/trough cycle determined by the fibre stretching, with no less than 25 points collected for each oscillation period. However, the time distance between two consecutive acquisitions must be greater than the power meter integration time, to ensure that they correspond to truly different interference and polarization states. Namely, an acquisition every 200 ms would be compatible with the parameter values exemplified in the previous (a)-(b) points.

[[appendixIV_third_test_number_of_measurements]]
[level=6]
===== Number of measurements

A reliable MPI evaluation can be obtained only if a large enough number of power meter readings, corresponding to a different polarization state of the injected light and phase differences between the co-propagating mode, are collected. With the suggested parameter values, a translation length of 4 mm, corresponding to 4 beating periods, would provide 100 power meter readings and would take 20 seconds. To assess the reliability of the resulting MPI value, this measurement should be repeated at least 20 times, so that in 400 seconds 20 different MPI values can be calculated, having collected a total of 2000 power meter readings corresponding to a different state of the injected light polarization and of the mode phase different. The average and the standard deviation of the collected MPI values provide a complete statistical description of the expected penalty.

[[appendixIV_third_test_using_a_manual_polarization_scrambler]]
[level=6]
===== Using a manual polarization scrambler

If a manual scrambler is to be used, as a preliminary step it is necessary to test the light source – scrambler combination to verify that randomly distributed polarization states on the entire Poincaré sphere are obtained. In this case, instead of continuously scrambling the polarization while the fibre stretching takes place, it could be easier to change the polarization after every translation run. Assuming that 100 power meter acquisitions are made during each run, and that 20 runs are performed with 20 different polarization states, the MPI can be calculated on a total of 2000 power meter readings.

[[appendixIV_third_test_mode_stripping_loop]]
===== Mode stripping loop

See <<appendixIV_first_test_mode_stripping_loop>>.

[[appendixIV_third_test_optical_receiver]]
===== Optical receiver

See <<appendixIV_first_test_optical_receiver>>.

[[appendixIV_third_test_measurements_procedure]]
==== Measurements procedure

[[appendixIV_third_test_preparation_of_the_fibre_under_test]]
===== Preparation of the fibre under test

This test method employs an uncabled fibre jumper with offset fusion splices at the ends. The fibre is nominally 2 m in length and the splice losses must be individually characterized (see <<appendixIV_first_test_insert_short_cabled_fibre>>).

[[appendixIV_third_test_baseline_measurement]]
===== Baseline measurement

Before including the test fibre in the measurement set-up, measure a baseline response by connecting the polarization scrambler and RX in <<fig-IV-3>> with a 10 m long <<ITU-T_G.652>> fibre and stretching 2 m of it without affecting the splice/connection loss.

[[appendixIV_third_test_insert_short_fibre_test_sample]]
===== Insert short fibre test sample

The test fibre may be attached using paper tape to the translation stages. It is recommended that the fibre be straight, with the tape covering ~ 10 cm of fibre at either side of the fusion splice (covering the splice for protection). The fibre between the stages is usually ~2 m in length and under slight tension (straight).

[[appendixIV_third_test_short_cabled_fibre_measurement]]
===== Short-cabled fibre measurement

With the light source and polarization scrambler active, the translation stage is moved in small increments. With each movement, the transmitted power is recorded along with the position of the stage. The stage movement must be sufficient to eventually allow exploration of two FSR of the test fibre (the transmitted power versus fibre length goes through two maxima and minima). At this point the stage reverses direction and more data is taken. This process continues until enough polarization states have been sampled (~100) at each fibre length. If desired, the light source wavelength can be slowly varied as well.

[[appendixIV_third_test_calculations]]
===== Calculations

Find the MPI by determining the maximum and minimum power transmitted through the sample over all fibre stretch lengths and polarization states; then use the formula from <<eq-IV-1>>, repeated below:

[stem%unnumbered]
++++
MPI(dB) =
20log [ (10^(text(PR/20))-1) /
(10^(text(PR/20)) + 1) ]
++++

where PR is the difference between the maximum and minimum power levels detected (in dB). Note that if the photodetector/oscilloscope method is used, the output data is an electrical voltage, not an optical power. Due to the linearity of the photodetector, <<eq-IV-1>> can still be used with a voltage difference when voltages have been converted to dB (10 log V). Dark current corrections should be made prior to this conversion. Verify that the MPI, computed directly from the baseline data, is suitably low.

[[appendixIV_third_test_presentation_of_the_results]]
===== Presentation of the results

See <<appendixIV_first_test_presentation_of_the_results>>.

[appendix,obligation=informative]
[[appendixV_the_interferometic_technique]]
== The interferometric technique for chromatic dispersion measurement

[[appendixV_general]]
=== General

The interferometric test method allows the chromatic dispersion to be measured, using a short piece of fibre (several metres). This offers the possibility of measuring the longitudinal chromatic dispersion homogeneity of optical fibres. Moreover, it is possible to test the effect of overall or local influences, such as temperature changes and macrobending losses, on the chromatic dispersion.

According to the interferometric measuring principle, the wavelength-dependent time delay between the test sample and the reference path is measured by a Mach-Zehnder interferometer. The reference path can be an air path or a single-mode fibre with known spectral group delay.

It should be noted that extrapolation of the chromatic dispersion values derived from the interferometric test on fibres of a few metres length, to long fibre sections assumes longitudinal homogeneity of the fibre. This assumption may not be applicable in every case.

[[appendixV_test_apparatus]]
=== Test apparatus

Schematic diagrams of the test apparatus using a reference fibre and an air path reference are shown in <<fig-V-1>> and <<fig-V-2>>, respectively.

[[fig-V-1]]
.Schematic diagram of measurement set-up with reference fibre
image::image27.png[]

[[fig-V-2]]
.Schematic diagram of measurement set-up with air path reference
image::image28.png[]


[[appendixV_optical_source]]
==== Optical source

The source should be stable in position, intensity and wavelength for a time period sufficiently long to complete the measurement procedure. The source must be suitable, e.g., a YAG laser with a Raman fibre or a lamp and LED optical sources, etc. For the application of lock-in amplification techniques, a light source with low-frequency modulation (50 to 500 Hz) is sufficient.

[[appendixV_wavelength_selector]]
==== Wavelength selector

A wavelength selector is used to select the wavelength at which the group delay is measured. A monochromator, optical interference filter, or other wavelength selector may be used depending on the type of optical sources and measurement systems. The wavelength selector may be used either at the input or the output end of the fibre under test.

The spectral width of the optical sources is to be restricted by the dispersion measuring accuracy, and it is about 2 to 10 nm.

If a mathematical fit is made to the data, at least one data point must be within 100 nm of λ~0~.

[[appendixV_optical_detector]]
==== Optical detector

The optical detector must have a sufficient sensitivity in that wavelength range in which the chromatic dispersion has to be determined. If necessary, the received signal could be upgraded with, for example, a transimpedance circuit.

[[appendixV_test_equipment]]
==== Test equipment

For the recording of the interference patterns, a lock-in amplifier may be used. Balancing of the optical length of the two paths of the interferometer is performed with one linear positioning device in the reference path. Concerning the positioning device, attention should be paid to the accuracy, uniformity and stability of linear motion. The variation of the length should cover the range from 20 to 100 mm with an accuracy of about 2 μm.

[[appendixV_specimen]]
==== Specimen

The specimen for the test can be uncabled and cabled single-mode fibres. The length of the specimen should be in the range 1 m to 10 m. The accuracy of the length should be about ±l mm. The preparation of the fibre end faces should be carried out with reasonable care.

[[appendixV_data_processing]]
==== Data processing

For the analysis of the interference patterns, a computer with suitable software should be used.

[[appendixV_measurement_procedure]]
=== Measurement procedure

[class=steps]
. The fibre under test is placed in the measurement set-up (<<fig-V-1>> and <<fig-V-2>>). The positioning of the end faces is carried out with 3-dimensional micro-positioning devices by optimizing the optical power received by the detector. Errors arising from cladding modes are not possible.

. The determination of the group delay is performed by balancing the optical lengths of the two interferometer paths with one linear positioning device in the reference path for different wavelengths. The difference between position _x_~i~ of the maximum of the interference pattern for wavelength λ~i~ and position _x_~0~ for wavelength λ~0~ (<<fig-V-3>>) determines the group delay difference Δτ~g~(λ~i~) between the reference path and the test path as follows:
+
--
[stem]
++++
Delta tau_g (lambda_i) =
(x_0-x_i)/(c_0)
++++

where c~0~ is the velocity of light in the vacuum. The group delay of the test sample is calculated by adding the value Δτ~g~(λ~i~) and the spectral group delay of the reference path. Dividing this sum by the test fibre length then gives the measured group delay difference per unit length τ(λ) of the test fibre.

[[fig-V-3]]
.Determination of the spectral group delay
image::image29.png[]
--

[[appendixV_presentation_of_the_results]]
=== Presentation of the results

The following details shall be presented:

. test set-up arrangement;

. source characteristics;

. fibre identification and length;

. characteristics of the wavelength selector (if present);

. type of photodetector;

. model used to fit the relative group delay data or chromatic dispersion data, and the fitting wavelength range used;

. values of coefficients from the fit for each fitting wavelength range;

. temperature of the sample and environmental conditions (if necessary).


[bibliography]
[[bibliography]]
== Bibliography

* [[[b-ITU-T_G.Sup.47,(b-ITU-T G.Suppl.47)ITU-T G Suppl.47]]], ITU-T G-series Recommendations – Supplement 47 (2012), _General aspects of optical fibres and cables_.

* [[[b-IEC60793-1-20,(b-IEC 60793-1-20)IEC 60793-1-20]]], IEC 60793-1-20 (2014), _Optical fibres – Part 1-20: Measurement methods and test procedures – Fibre geometry._

* [[[b-IECTR62048,(b-IEC/TR 62048)IEC TR 62048]]], IEC/TR 62048 (2014), _Optical fibres – Reliability – Power law theory._

* [[[b-IECTR62547,(b-IEC/TR 62547)IEC TR 62547]]] IEC/TR 62547 (2013), _Guidelines for the measurement of high-power damage sensitivity of single-mode fibres to bends – Guidance for the interpretation of results._

* [[[b-Fleming,b-Fleming]]], Fleming, J.W. (1978), _Material dispersion in lightguide glasses,_ Electron. Lett., Vol. 14, No.11, pp. 326-328.

* [[[b-Hanson,b-Hanson]]], Hanson T.A. (1991), _Spectral Attenuation Modelling with Matrix Models,_ Conference Digest NPL Optical Fibre Measurement Conference (OFMC'91), pp. 8-11, York, United Kingdom.

* [[[b-Kobayashi,b-Kobayashi]]] Kobayashi S. _et al_ (1977), _Refractive-index dispersion of doped fused silica_, IOOC 1977, pp.309-312.

* [[[b-Press,b-Press]]], Press, William H. (1993), _Numerical Recipes in C: The Art of Scientific Computing_, _Cambridge University Press_, 2nd edition.
